Repository: ZWXYM/go-steel-magsim

# GO-Steel MagSim — 取向硅钢微磁仿真与材料校准

## 当前系统（2026-11-09）

优化页可直接[下载当前作者数据集及原文件](docs/motor_dataset_export_20261106.md)；方向等效电机结果支持[实际求解材料、B-H节点和来源下载](docs/actual_motor_material_exports_20261106.md)。工程比较筛选原数值异常，完整原值继续保留，原作者优化程序与已存结果沿用。

首页“系统数据与下载”进入[数据中心](docs/system_data_20261106.md)：按原版本查看当前数据，勾选校准、已有材料预测、数据集、电机批量、原优化及约束研究，生成可重开的私有工作包。[保存预测收集](docs/prediction_workpack_20261106.md)包含原输入、父/有效校准库和材料出口，无需分别整理；保留原CSV、材料、异常和来源哈希。

四样品校准新增[可选低微磁权重版本](docs/regularized_bank_20261106.md)：相同四开发样品的整材料嵌套留出平均RMSE由0.04404降至0.03080 T，支持完整材料排除预测及RD/TD出口；原默认V2保留。最大B800误差仍为0.06036 T，属于回顾性开发结果。新版本[沿用现有训练数据约定](docs/regularized_training_contract_20261106.md)。

已补充[同报告CSV绑定集合](docs/bound_motor_archive_20261106.md)及[原优化约束敏感性](docs/motor_constraint_studies_20261106.md)。原final归档保持；固定48组条件只调用原评分、保存来源和全部案例，不增加独立材料或原生计算。

约束研究可[应用所选条件保存原程序筛选](docs/study_application_20261109.md)，并直接重开原优化结果及沿用配置；来源和基准绑定，重复应用重开同一记录，原默认零候选保持，不自动启动扫描。

双击 `start_system.cmd` 打开统一首页，使用实际显示的端口；首页可在线阅读和下载操作说明。完整用法见[系统使用说明](docs/system_user_guide.md)，功能交付核对见[系统交付检查](docs/system_delivery_acceptance_20261020.md)。

- 已接通四样品校准和整牌号留出、新参数原生RD/TD、保存预测与材料库、校准材料批量分析、官方CSV/原始波形/来源汇总。
- 主平台工作目录切换检查活动任务和请求，空闲切换刷新页面与缓存；旧页面的目录摘要不匹配时停止操作，避免输出与模型来源串目录。
- 训练任务保留创建目录，网页按目录恢复；其他目录或来源未知的旧训练明确显示历史提示，不冒充当前结果，也不自动重训。
- 原脚本执行面板固定脚本/作业身份，支持排队取消与失联重连；并发提交保持串行，重复请求不重复下发，关闭面板不停止任务。
- 首页可读取和下载系统报告，汇总当前地址、目录、版本、许可TCP与保存任务状态；读取不启动或恢复任务。
- 脚本任务历史与完整日志落盘，重开服务后可只读查看，清理卡片仍保留记录；不会自动重放旧队列或停止旧进程。
- 作者已有原库多牌号扫描和优化流程保留，网页可配置、串行下发、重开与下载；各数据集及其处理口径分别保存。
- 校准页提供冻结研发候选的只读对照，并可显式选择低微磁权重V3生成独立记录；支持全部曲线CSV、逐项误差CSV与完整ZIP，默认V2不自动替换。
- 材料库、批量页和进度页按原材料代号识别预测，进度页同时显示保存参数和AMAT内部名。结果计算完成与原数值判据分开表达。
- 批量汇总包包含逐条保存转速、平均转矩和折算功率CSV/JSON；结果链接固定执行记录，校准页可重开指定牌号和RD/TD。准备计划的迟到响应保留当前操作，提供原计划链接；重开入口会核对并复用匹配版本。
- 批量页可指定已有结果为基准，比较同模板、模型、协议和转速下的转矩/功率差值及百分比，逐项保留原数值判据和标定来源差异。比较可下载CSV/JSON，也可一键打包比较、原批量摘要和官方CSV，附文件哈希清单。
- [四样品同校准库批量](docs/four_fit_batch_20261021.md)已完成3次新增分析、1份结果复用，4份官方CSV共124点与比较薄证据已保存。B27R090通过原数值判据，其余异常保留，未用异常平均值生成材料排名。
- 当前新参数接口例子只有1晶粒/方向，其电机转矩含数值异常，原值和失败状态保留。BH校准材料只提供转矩分析，损耗与最终材料排名另需数据；系统功能贯通不代表全部研究问题已解决。

本机的既有结果可重开使用，无需为演示重新求解。完整原生工程与论文归档不随公开程序发布；缺少本机许可或资源时仍可使用CPU功能和本机已保存的结果。论文整理继续暂停。

普通启动允许使用已配置的GPU和原生求解器；`--cpu-only` 是显式可选的预览模式，只限制对应Web进程的原生与训练提交。历史条目中某次仅运行CPU检查的记录不表示当前全局禁用GPU。

<details>
<summary>开发与验证历史（保留原日期、当时端口和阶段状态）</summary>

2026-10-20 完整联调：新材料参数→真实MuMax→校准预测→电机批量→官方31点CSV/摘要下载已实跑；原库优化保留。1晶粒接口例子的电机结果有数值异常，原始点/判据与异常标记保留，未追加重算。主444测试通过；见[完整流程和实际结果](docs/custom_material_full_chain_20261020.md)。论文暂停。

**开始使用：** 双击 `start_system.cmd`；完整操作见[系统使用说明](docs/system_user_guide.md)。下列日期条目保留开发历史，当前端口与版本以系统首页为准。

2026-10-20 易用性：材料库/批量列表显示输入材料代号、预测编号及建模参数，原AMAT/校准来源与已有任务保持；启动器可保留超过20个旧实例后自动顺延。21条目及4192旧文件只读核验通过，无新增求解。见[材料身份与启动说明](docs/material_input_identity_20261020.md)。

2026-10-20 新材料入口：系统首页可填写参数并生成校准兼容RD/TD任务，单独开始GPU仿真、暂停/重开、自动原生对导出，再接预测/材料库/电机批量。实际2个MuMax算例21.406秒完成，新材料预测与CPU双材料计划已保存；主435测试通过。1晶粒接口例子不代表独立精度验证，旧数据与原电机优化保留，论文暂停。见[操作与验收](docs/native_material_runs_20261020.md)。

2026-10-19 网页出口：在材料校准页选择已有冻结仿真，导出原生RD/TD、下载来源包并载入预测输入；保存记录支持刷新重开。实际B30导出及整牌号排除预测已通过，主422项测试通过，没有新增求解。见[操作说明](docs/native_pair_web_20261019.md)。默认无branch旧table仍不直接转换，论文暂停。

2026-10-19 最新：新增启动源码版本保护、独立预算观察程序和预算失败说明，413项软件测试通过。可选B-H平滑协议已完成一次原生设置核验，但求解到1200秒预算停止，没有完整结果或精度改善结论；旧转矩结果全部保留。运行本地 `start_system.cmd` 打开匹配版本，历史记录中的端口仅表示当次实例。见[运行与预算说明](docs/solver_controls_20261019.md)。论文继续暂停。

2026-10-19 系统收尾：独立转矩结果页已接入只读异常/相邻原值/profile字段/保存设置检查及摘要下载；统一首页补齐校准材料批量与原库牌号两条操作流程。详细见[操作速查](docs/system_quickstart_20261019.md)（docs目录内阅读时见system_quickstart_20261019.md）。本增量不修改旧结果、不新增求解、不写论文。

2026-10-19 批量增量：校准材料多选→串行导入/分析→暂停/重开接续→官方CSV/文字摘要/叠图已实际接通；主378测试通过。两项实际转矩中B23R075含负点，已保留并标记异常，不重跑。当前系统 http://127.0.0.1:5011/system；效率/最终排名禁用，论文暂停。见 [批量功能](docs/calibrated_batches_20261019.md)。

2026-10-19 实际收尾：校准材料单案电机链路已走通，官方31点转矩CSV自动整理，平均转矩1.880349 N·m；两个专用会话已释放。新系统实例为 http://127.0.0.1:5008/system，重复接续复用已有结果；效率/最终排名禁用，校准材料批量使用继续收尾，论文暂停。

2026-10-19：新增材料库“准备或接续电机分析”，准确复用现有记录，原生导入已实际通过；修复 Windows Python 启动器/worker 交接，342项软件测试通过。新独立转矩分析按固定预算执行，结果以执行记录为准，效率/最终排名禁用。见 [功能与实际接续](docs/material_chain_20261019.md)。

2026-10-10 新增“材料到电机进度”：19份保存材料与已有导入、分析、执行链路集中浏览，可精确接续现有记录并下载进度汇总。修复材料库刷新丢失预测选择；主320项软件测试通过，真实网页链接/重开/下载已验收，2454旧存储文件不变。本轮1055无监听、许可服务Stopped，真实新导入/求解0；校准材料端到端仍待完成，论文暂停。[说明](docs/material_workflow_20261010.md)。

2026-10-09 转矩执行流程：分析计划新增独立任务准备、手动执行、状态重开、失败/超时管理及官方转矩 CSV 自动整理，复用作者报表入口。主304项软件测试通过，实际网页已核验；执行器测试使用模拟原生接口。本轮1055不可连接，实际新导入/求解0，2454个旧存储文件保持。实际材料导入与端到端分析仍待完成，效率和最终排名禁用。[说明](docs/torque_execution_20261009.md)。

2026-10-09 转矩分析入口：材料库可保存1/3周期分析计划、重开和下载冻结包；新页面显示既有算例的官方转矩及原CSV，四个转矩指标与原扫描一致。主286测试通过，原2448存储文件保持。1055仍不可连接，本次无原生导入或新求解；实际校准材料分析执行待接通，效率和最终排名保持禁用。[说明](docs/bh_only_analysis_20261009.md)。

2026-10-09 新增校准材料原生导入入口：网页准备独立子副本、手动下发、状态重开和保存预检 worker。最终主278测试通过；旧准备若程序变化会显示需新副本。本次1055不可连接，实操保留 ready，未启动 AEDT/求解；下一步实际导入仍待完成。[说明](docs/calibrated_motor_native_20261009.md)。


2026-10-08 材料库新增“准备隔离电机副本”：冻结原材料包和实际bank，生成48插片引用工程，保存记录重开可用。主269测试通过；当前待原生材料导入，没有求解提交或效率排名，不改变既有牌号扫描。[说明](docs/calibrated_motor_preparation_20261008.md)。

File: docs/air_interface_preparation_20261007.md
# 空气界面方向对照：只完成 CPU 准备（2026-10-07）

`calibration/diagnostics/air_interface_20261007/planned_v1` 冻结三个后续小模型假设；本检查点没有新增原生求解，累计 Maxwell 34、MuMax3 680 保持。执行入口尚未实现，不得把协议中的计划次数或解析场当作完成结果。

当前同质 coupon 的四边固定向量势会直接固定均匀 B，方向变化容易只在总能量中显现，而 H 字段又与原生总能量矛盾。新假设将 20×20 mm 区域分为各向异性材料和空气两个相邻半区，界面 x=0；两个简单线性控制仍使用 μr=(1000,100,1000)，这些是解析对照常数，不是新样品实测参数。

取 Bx 连续、Hy=0。给定目标框架的磁阻率张量 ν，材料中 By=−νyx/νyy×Bx，Hx 由 νB 得到；空气中 By=0、H= B/μ0。法向 B 与切向 H 在无表面电流界面连续。制造解的外边界向量势为 Az=Bx·Y−By材料·min(X,0)，只施加在六条外边，内部界面不能施加固定向量势。

三项计划分别是显式 object-CS 轴向量、相同 relative-CS、忽略方向的全局张量负对照。前两项应该匹配同一个 B/能量制造解；第三项在这个目标 B 下产生非零界面 Hy，故不能是同一个均匀物理解。通过材料/空气两侧的 B、均匀性、官方总能量和 adaptive 记录核对方向，解析 H 只供边界连续性推导，不能替换原生 H。

数学构造、各向同性轴退化、计划与执行的状态分离、非法输入拒绝共四项测试通过。预算只准备：最多三项、2 CPU 核、0 GPU、每项 120 秒、6 pass、0.1% adaptive 门限；没有自动提交，也没有调用 AEDT。

下一轮先实现并原生核验 `min(X,0meter)` 的表达式与六条外边/内部界面拓扑，确认两个正对照和一个负对照都按同一协议运行；接口预检与冻结输入通过后才执行。未知表达式和拓扑在协议中保持 false，实际求解 0，方向/材料/排名资格均 false。旧失败目录、48 旧插片 CS、材料 bank 和原始结果保持。

准备入口：`magsim/tools/prepare_air_interface_controls.py --root D:\Project\go-steel-thesis --output-dir <新的主工作区目录>`。数学程序位于 `magsim/modules/maxwell_air_interface.py`，冻结源码与几何输入哈希随协议保存。方向和参数联合范围的上一实际检查点见 [方向与覆盖范围记录](axis_and_support_20261007.md)。

File: docs/air_interface_validation_20261007.md
# 空气界面独立方向响应（2026-10-07）

三个限定预算对照全部达到预定控制目的：显式单位轴向量 object-CS 与 relative-CS 同时通过独立 B、原生总能量和官方自适应收敛；忽略方向的 Global 负对照完成并收敛，但未匹配制造解。现在有证据确认该常磁导率新 coupon 的方向实际影响求解中的磁場响应。真实非线性材料、全部48旧插片方向以及完整 H 导出接口仍未认证。

## 冻结模型与结果

20×20 mm 双区域模型，左半各向异性 μr=[1000,100,1000]、右半空气 μr=1，深度1m。左材料框架采用来源 GOES_V3_02 的绝对端点候选47.3326°，新object-CS写入正交单位方向向量，未修改原电机CS。解析解固定法向 Bx 连续、切向 Hy=0；左侧 By≈0.02195611388 T，Bx≈0.02513274123 T。全局 Az 分段表达式仅施加六个外边，两个共享界面边不施加边界。

| 对照 | 最大材料/空气 B 误差（T） | 总能量相对误差 | 自适应 | 预定控制结果 |
|---|---:|---:|---|---|
| 显式 object-CS | 1.93e-8 / 1.80e-8 | 7.73e-6 | 通过 | 正对照通过 |
| relative-CS | 1.93e-8 / 1.80e-8 | 7.73e-6 | 通过 | 正对照通过 |
| 忽略方向 Global | 1.51e-4 / 1.78e-4 | 6.62e-3 | 通过 | 负对照正确排除 |

冻结门限：B绝对误差1e-4 T、均匀性1e-3相对值、能量1e-4相对值、官方能量误差与变化均≤0.1%。负对照必须实际完成且收敛，B不匹配才能作为有效排除；失败或缺失数据不算成功。最大3项串行，2CPU核、0GPU、每项120秒、最多6pass，不重试旧目录。外边顶点、共享边排除、SI探针、材料各分量、1meter深度、空间表达式与原生预检已实际核验。

Ansys 官方文档允许二维磁静态向量势边界使用空间函数并指定坐标系；本轮另用实际保存和成功求解核对 `min(X,0meter)` 的本机执行，而非仅凭 API 返回值。[官方向量势边界说明](https://ansyshelp.ansys.com/public/Views/Secured/Electronics/v252/en/Subsystems/Maxwell/Content/Maxwell/AssigningaVectorPotentialfora2DMagnetostaticSolver.htm)

## H 导出矛盾保留

两个正确方向控制中的材料 H 导出均值仍约 [20,174.7212,0] A/m，与把全局 B 直接代入未旋转对角张量的候选相符（最大相对差约7.9e-7）；与实际方向张量的候选相对差约4.51。独立 B 与原生总能量支持旋转求解响应，H 字段矛盾仍待查明。本轮 H 保留为原生诊断数据，没有用解析重建 H 替换原生结果，也未将 B 控制通过称为完整接口通过。

`native_v2` 的首次开发准备在场求解前因 AEDT 背景材料不存在错误停止，实际求解0，完整失败记录保留。新的 `native_v3` 改为核验默认保存的单位深度，在材料创建前不改设计设置；异常消息捕获和独立会话释放使用嵌套 finally。v2遗留的专用PID经创建时间核验后通过原生API关闭，仅处理本任务创建的会话。全部4个本轮新专用会话已释放，未关闭用户应用。

私有原生目录 `calibration/diagnostics/air_interface_20261007/native_v3`，薄证据 `calibration/air_interface_20261007/native_v3` 含冻结 producer、六外边预检、18点 B/H、官方逐pass收敛、原生定义摘录、CPU reviewed_summary。完整工程、缓存、profile、日志仍私有。

累计 Maxwell 完成39=4电机+35磁静态，MuMax680。新增磁静态3、电机0、MuMax0、训练0；校准bank和材料留出误差保持，1465项旧来源/检查点、五扫描状态、525pilot及26冻结校准文件保持。主工作区初始184/185测试检查点保留，增加系统vacuum省略字段与已保存方向向量的严格核验后重新验证186项测试；公开副本另行全套验证。

保存的 `vacuum` 是未修改的 `Materials/SysLibrary` 引用，AEDT省略默认 permeability/conductivity 字段。CPU审计仅在该明确库身份、未修改标志且无非标量覆盖时接受系统默认 μr=1/σ=0，任意其他缺字段材料均不套用默认值；空气原生B/H和总能量原样保留。没有把省略字段称为明确写入的标量证据。[官方2025R1材料属性说明](https://ansyshelp.ansys.com/public/Views/Secured/Electronics/v251/en/PDFs/MaxwellScriptingGuide.pdf)

下一步先对全部48旧CS建立显式向量候选与几何主轴绑定的隔离模板准备，单一47°控制不能替代全覆盖；另用恒磁导率非线性B-H表示与简单张量表示作配对假设，查明真实曲线的插值/残差。保持源26点不变、真实非线性门限不变，之后再接正式电机。零损耗材料仍禁止效率求解，最终排名保持不可用。

新object-CS在保存后保留有长度单位的X方向，同时将Y轴保存为无量纲单位向量。审核比较归一化方向，并拒绝混合非零有量纲/无量纲分量、非单位的无量纲轴、反向和错误方向；不把无量纲Y轴假定为米制端点，也不据此改写旧48CS。原生响应和门限保持。

File: docs/author_library_data_20261106.md
# 原库自动分析闭环与数据范围

实际任务scan_fd1f6e8b9d87、计划plan_7f60d4b58a03、原规则自动筛选opt_02445f20cd8c已完成。两牌号按同一模板/单周期协议串行下发，自动导出官方转矩、电流和三类损耗CSV，随后自动应用作者原约束与评分。两案均通过原数值判据；没有牌号满足原改善约束，系统保留“无合格候选”。

| 原库材料 | 平均转矩 Nm | 脉动 % | 铁损估计 W | 铜损 W | 转矩折算功率 W | 原效率估计 % |
| --- | ---: | ---: | ---: | ---: | ---: | ---: |
| M6 Carlite基准 | 1.862654 | 21.708956 | 21.573232 | 49.175064 | 585.170084 | 89.213857 |
| 23ZDMH80 | 1.875181 | 66.534219 | 28.475379 | 49.175064 | 589.105358 | 88.353991 |

功率不是铭牌额定值；效率沿用原工程公式，未计SolidLoss/机械/杂散损耗。当前原库材料是标量库本构，未声称真实局部RD/TD校准。新工程已核对48插片损耗覆盖及原损耗对象保留；两份CSV指标独立按各自ns/mW等表头单位复算，原文件不改写。

同版M6旧结果的回顾性重复检查中，平均转矩差约0.58%、脉动2.19个百分点、铁损19.83%；该检查没有通过原定门限。损耗应作为当前模型的工程估计，不作为已经稳定的损耗改进证据。后续单独预算一次现有三周期基准检查，不重提本次或历史失败目录。原优化程序继续使用，重复检查不改写其排序或判据。

代码未因本次数据增加而改变，沿用738项公开完整回归（737通过/1私有来源跳过）、195AST/26JS基线。薄证据在calibration/author_library_data_20261106，完整私有数据工作包不自动公开。

后续M6三周期试验已结束：第三周期平均转矩1.831404Nm、铁损估计32.128082W；周期2/3相位转矩差0.708445Nm，铁损相对差8.8558%，原周期一致性判据未通过。91原始点和失败标记保留，不把完成求解当作稳态通过；本轮不再追加求解。见同证据树periodic_M6。

File: docs/axis_and_support_20261007.md
# 显式方向与材料参数组合的覆盖范围（2026-10-07）

在前一接口检查点基础上新增 6 个磁静态完成项，无新电机/MuMax3 求解。累计 Maxwell 34＝4 电机＋30 磁静态，MuMax3 680。六项求解专用会话和一个只准备迭代设置的会话均释放。原电机 CS、曲线、结果和旧五队列保留，最终电机排名仍未开放。

## 显式轴向量对照

`normalized_axes_v4` 从 `GOES_V3_02` 的几何端点候选构造目标框架约 47.3326°，只在新 coupon 的 object-CS 写入显式正交轴向量，原点保持原值；相同框架的 relative-CS 作对照。固定四边向量势、mm 原生几何、SI 场采样，2 CPU 核、0 GPU、每项 120 秒、最多 6 pass；门限与上一检查点相同。

|任务|最后原生总能量 / J|目标方向能量匹配|场量与能量一致|
|---|---:|---|---|
|object-CS Bx|0.00058972|通过|未通过|
|object-CS By|0.00051613|通过|未通过|
|object-CS Bx=By|0.00010203|通过|未通过|
|relative-CS Bx=By|0.00010203|通过|未通过|

Bx/By 确认对角响应，斜向磁通进一步约束交叉项符号；三项 object-CS 能量均与目标框架吻合，斜向结果与 relative-CS 一致。它们仍不能通过完整接口验收：H 字段依旧表现为未旋转张量，四项均被能量交叉核查否决。原 producer 候选匹配值原样保留，不称为方向认证，也未把解析 H 写成原生 H。

这为后续新副本的方向赋值提供可复现方法，尚未改写 48 插片；电机真实方向需在几何、空气界面响应、材料本构和官方场量之间完成交叉核对。

## 非线性设置的原生核验

一个新配置副本仅开启原生 `Use Nonlinear Iteration` 并保存，无 analyze 调用。AEDT 实际写出 `UseNonLinearIterNum=true`、`MinIterNum=1`、`MaxIterNum=100`，预检返回 1。然后 `explicit_iterations_v5` 固定两项新的标量 RD/张量 RD 对照，保存定义逐项核对上述键；原始 B-H 节点、平滑关闭、物理源磁密与 6 pass/0.1% 门限保持。

两项均完成但未通过原场及 adaptive 门限，平均 H 分别仍为 (26.123367,-0.051196,0)、(26.329796,0.179213,0) A/m，源 H=20 A/m。显式允许 100 次迭代并未解决该对照中的问题。保存设置证明配置传输成功，不能替代残差历史，也不能把此前每 pass 20 次矩阵调用直接解释为一个已证明的限制。后续先查原生本构插值、曲线形状处理及残差；不重提已失败目录或只增加预算。

## 泛化适用范围检查

新增 `modules/calibration_domain.py`，只使用 bank 中的训练材料参数和现有固定特征尺度，计算联合参数凸包距离、仿射空间距离及有效维数。使用训练参数而非参考 B-H 或留出误差，不改变修正表达式、选参、曲线与冻结 bank。

四个参数分别落在最小/最大值之间，并不意味着其组合得到样品支持。固定四样品审计中，16 个单参数上下界组合里有 14 个位于联合覆盖范围之外；训练参数仿射秩为 3。这里是已有参数记录的几何检查，不证明成分或织构独立作用已识别，更不是独立预测区间。

网页“修正其他材料”现在明确显示：命中已知参数、联合范围内但准确性待验证、联合范围外的未标定组合，或范围未核验。预测 JSON、RD/TD 和导出材料元数据保存同一 `parameter_support`；不一致的双方向记录拒绝导出。旧记录缺该字段时显示未核验。超过 12 个独特参数锚点时程序明确返回未评估，避免组合枚举失控或误称插值。

新的 CPU 工作台记录使用既有 B30P105 原生对验证网页/API/材料元数据链，仍属已知条件标定。bank 语义 SHA 为 `3cffed42ece56052a0518983b2d628dad376cbd266adfd224cc7b8b284caae33`，与冻结基线相同；材料留出平均 RMSE=0.04404264729 T、最差 B800 误差=0.10615668758 T，未变。正式训练资格和独立准确性均保持 false。

## 后续工作

优先用新的空气界面/边界响应对照核验方向和 H 后处理，核查实际材料本构插值与残差。通过后再在隔离电机副本应用明确方向，与完整插片 CoreLoss、时间步/网格和稳定周期共同验收。未知批次的成分、EBSD、完整回线与多频损耗仍需真实来源；本轮不补造数据，也不把覆盖范围检查当作误差改善。

前轮协议、字段矛盾与官方方法依据见 [接口检查点](interface_controls_20261007.md)。公开仅有代码及薄证据；完整 AEDT、结果缓存和 CPU 工作台归档留主工作区。旧资源、原始结果与所有开发失败记录保留。

File: docs/batch_result_views_20261020.md
# 多材料结果整理与输入对应表（2026-10-20）

批量分析页现在分别显示“来源阶段”和“原数值判据”，统计实际结果、新增完成、复用、通过、未通过与未报告。新增计算结束且原判据失败的结果仍完整列示；未完成条目不显示残留指标。原有电机扫描、串行下发和作者优化程序保持。

## 操作

进入“校准材料批量分析”并选择已保存批量。波形默认全部显示；可逐条勾选、仅显示通过原判据的波形、清空或恢复全部。所有曲线保持官方CSV原始点，颜色按材料固定，坐标随当前选择缩放。刷新或复制当前链接保留筛选，换批量重新显示全部；筛选不改变下载内容，也不提交任务。

下载“全部结果、材料参数与原CSV”包含新增 material_inputs.json 与 material_inputs.csv。对应原材料代号、f_Goss、theta_0_deg、halfwidth_deg、Si_content、校准记录、预测/材料键及有效bank。输入名称与参数经保存材料包验证，还需与冻结批量的AMAT/metadata哈希及库/排除范围一致；不符或旧资源不可读则标记 unavailable，参数留空，原结果仍可下载。JSON列出对应文件哈希，manifest绑定派生文件。参数是保存的建模输入，不能当作实测成分或独立精度认证。

原 batch.json、summary.csv、逐项 Torque Plots.csv 与原manifest内容逐字节保留；原manifest以 source_manifest.json 保存。summary.md 与 review.csv为派生报告，不修改输入或已有结果。

## 已验证

使用现有 bhbatch_80a468224274 的两个结果验收：1新增、1复用；原判据1通过、1未通过。全部叠图62点，筛选后31点，页面刷新保留31点；清空后选择入口可用，恢复全部重新显示62点。真实网页下载包中的两份31点CSV与私有原文件逐字节一致，两材料输入对应表均 verified_saved_input，4983个既有存储文件的集合与SHA256不变。

主工作区448项后端测试、162文件AST和9项前端专项通过。本次新增原生会话、MuMax、Maxwell、训练、预测和电机准备均为0；累计Maxwell45、MuMax682保持。完整原生工程、缓存、截图和日志留在私有工作区，公开只包含程序与薄验收记录。

既有1晶粒接口示例仍有负转矩点和脉动异常，原判据false；本次没有修正或重算物理结果。BH校准分支继续仅整理转矩，效率和最终材料排名没有开放；不据此否认作者已有原库优化程序。

File: docs/batch_ui_binding_20261020.md
# 批量页的记录切换与材料勾选

已修复两个可复现的操作问题：

- 刷新材料以前会清空勾选。现在同一校准记录下保留仍可用的材料键，已不可用的条目移出勾选；切换校准记录仍清空选择，避免把相同材料键套到另一个bank。
- 以前切换已保存批量时，在异步读取完成前旧记录和操作按钮仍有效，模拟点击能产生发往旧批量的开始请求。现在切换即清除旧操作绑定、旧结果和下载链接，加载期间开始/接续/暂停均锁定；成功核对返回批量身份后才恢复。

读取失败、指定记录不存在或返回身份不符时，旧结果及操作保持清空；旧批量的迟到响应不能覆盖当前选择。一个动作等待返回时不接受第二次提交，刷新材料也不能重新启用其按钮；动作失败信息只显示在对应批量，切换到另一批量后不混入。

这些是网页状态修复，不修改后端任务、队列协议、求解预算、校准bank、原始转矩或既有判据。准备计划和原生执行仍是独立按钮，失败任务不会自动重试。刷新仅保留当前页勾选，不跨浏览器重开自动提交。

修复前用原页面脚本与Node VM模拟网络复现：刷新后1个勾选变0，切换期间模拟点击产生1次发往旧批量的POST；实际网络/原生下发为0。修复后同样对照保留1个勾选、切换期间模拟POST为0。前端回归覆盖延迟读取、跨批量迟到响应、缺失/读取失败/身份不符、待返回重复操作、材料失效和跨校准隔离；实际网页验证四个勾选经刷新仍保留。旧存储、原作者优化与全部科学输出不变。

File: docs/beta_trial_csv_20261020.md
# 冻结候选对照下载

在“材料校准与电机扫描”载入四样品跨材料校准记录，展开“研发对照”，点击“查看冻结CPU候选对照”。可分别下载JSON、全部曲线CSV、逐项误差CSV，也可下载完整ZIP。

曲线CSV保存四材料RD/TD共8组、每组26个原始物理H节点，共208行；三列B分别为原协议材料留出、候选材料留出和已有目标参考。切换网页的材料或方向只改变图，不删减下载内容。误差CSV保存3种方法×8方向的24行，保留完整浮点值，缺失指标留空、零值和误差符号保留。CSV采用UTF-8 BOM，含H/B单位、校准编号、规范bank SHA及“retrospective_whole_material_holdout / not_deployed”标记。

ZIP只读取一次保存对照，包含preview.json、curves.csv、metrics.csv、README.md和manifest.json。manifest逐一绑定前四个文件的SHA256，离线仍可核对来源；不包含材料AMAT，不改变当前材料库或默认预测。冻结五资产和当前bank身份不匹配时明确返回错误，不重新拟合或混用。

当前开发平均材料留出RMSE由0.04404265T降至0.03080127T，但全部B800条件未通过，B30P105两个方向仍超0.05T；候选保持未部署。这是回顾性研发对照，不能作为新增独立材料验证。目标参考曲线与“仅参考内插对照”分别标记。

本机实际网页下载ZIP与两份独立CSV逐字节一致，208行曲线/24行误差逐值核对，5成员和manifest校验通过。主472项软件测试、167个Python源码解析和10组前端测试通过；软件测试不代表新增材料或电机物理结论。4983份已有工作台文件集合与SHA不变，本轮原生求解、候选评估、训练、保存预测和电机准备均为0。

File: docs/beta_trial_preview_20261020.md
# 冻结CPU候选的网页预览（2026-10-20）

材料校准页新增可折叠的“研发对照 · 原生残差收缩（只读，未部署）”。先加载保存的四样品跨材料校准，再显式点击“查看冻结CPU候选对照”。它读取已发布的固定试验结果，不重新拟合或选择参数，也不替换材料。

页面可切换四种材料和RD/TD，显示原协议材料留出、候选材料留出与目标参考的26个原H节点，并显示所选方向的候选RMSE与B800误差。三方法汇总表和五项原接受条件同时可见；均值改善不掩盖未通过的全部B800门限。仅参考内插对照的统计与图中的目标参考曲线分别标记，已知样品标定拟合也与这组外层留出对照区分。

例如B30P105 TD候选RMSE=0.058643T、B800误差=+0.053621T，仍未达到0.05T门限。原模型的逐材料留出汇总仍是0.04404265T；候选0.03080127T仅用于研发预览，不用于本次材料出口或电机比较。

后端先核对当前bank的规范哈希，再读取限定的冻结文件和SHA256，核对协议、8组材料/方向、物理H、参考、留出权重成员、24行逐项指标和接受状态。来源不同或文件改变会给出错误，保留正常校准页面。源数据兼容主工作区与公开副本两种目录布局。API只有GET：

- `/api/workbench/calibrations/<id>/beta-trial-preview`
- `/api/workbench/calibrations/<id>/beta-trial-preview/download`

下载JSON包含全部8组曲线、24行指标、冻结候选协议、内层选择和来源哈希，并标记只读/未部署；不包含bank或AMAT出口。前端打开页面不自动请求候选，不发送POST；切换校准会清空旧预览，迟到响应与读取错误不会混入当前记录。

真实网页已验证B30P105/TD、78个曲线节点、切换校准清除视图，以及下载与冻结结果数组一致。主469项后端测试、167文件AST与10项前端专项通过，其中新增8项后端检查和1项前端专项。4983旧存储文件集合/SHA不变，45旧公开数据树保持。此增量原生/Maxwell/MuMax/候选评估/ML训练/保存预测/电机准备均0，累计45/682不变，论文未写。

File: docs/bh_only_analysis_20261009.md
# B-H 材料的转矩分析入口

2026-10-09：材料库接通转矩分析计划、保存计划重开、冻结包下载和既有算例的官方转矩参考。复用原扫描的转矩符号、时间网格和统计方式，不重复预测或校准。

在 `/material-library` 选择保存的材料，找到对应的原生导入记录，选择“1周期诊断 · 31点”或“3周期 · 91点，取第3周期”，点击“准备转矩分析计划”，再打开该计划。刷新、关闭页面后重开或下载 ZIP 都会保留材料、实际训练库、排除样品及测量协议。

当前有三个明确状态：

- 等待原生材料导入：只保存了计划和输入，没有新电机结果。
- 原生导入通过：可点击“准备分析工程”，复制实际保存并预检通过的独立工程。
- 分析工程已复制：仍未提交求解；时间设置只是请求配置，未声称应用到 AEDT。

这次本机验收保存 `bhanalysis_c6486f170752`，复用 `calimport_a5965e17df30`、`pred_5a6fb5dab354`。训练样品为 B23R075、B27R090、B27R095，完整排除 B30P105；物理 H 单位 A/m，H_scale=1。1055 许可连接仍不可用，实际导入、工程复制及新求解均为0。“准备分析工程”按钮保持禁用。代码没有增加实际分析下发入口。

页面下方的“既有材料转矩参考”可选择已经完成的原算例，显示未经平滑或重采样的官方 CSV 节点，下载原转矩 CSV，并统计平均、最低、最高转矩及脉动。每个参考保留算例、材料、模型版本、协议和原 CSV 哈希，明确属于既有材料；不回填为上方校准材料的新求解结果。

转矩出口读取 `-Moving1.Torque`，不会自动换成反号列。1周期要求完整31点，3周期要求完整91点并只统计第3周期31点；3周期会另外检查第2、3周期转矩差，不冒充包含损耗的完整稳定性验收。损耗和效率字段为空，效率及最终优化排名禁用。原库材料扫描、作者评分及旧汇总出口保持原行为。

主工作区286项测试通过，包括新增8项计划来源、输入变更、工程复制条件、协议/单位、原指标一致性和CPU范围测试。工程复制测试使用临时模拟文件，不是本机 AEDT 导入成功的证据。网页实操完成保存、重开、参考选择、CSV与ZIP下载；2448个既有存储文件字节不变。M6 `scan_a300ab06268f/case_01` 的四个转矩指标与原扫描结果一致：平均1.8858847047904357 N·m，最低1.73893568753037，最高2.09298160156189，脉动18.773465479209264%。累计 Maxwell42、MuMax680 保持。

实际校准材料分析执行和自动官方 CSV 收集尚待接通，整套系统尚未彻底完成，论文仍暂停。公开仅代码、使用说明和薄验收证据；实际材料包、原生工程、日志及下载文件保持私有。

File: docs/bound_motor_archive_20261106.md
# 同报告CSV补齐集合

原`v8_2_archive`只读取`final_resolved`目录及其原报告，保持原行为。23ZDKH75的该CSV目录缺失，但原资源另有完整`clean_resolved2`数据：六CSV字节与用户原目录相同，阶段报告与final报告字节完全一致；原31点转矩及损耗均可按原公式复算至同报告的舍入容差。

为使用这些已有数据，新增独立选择`v8_2_bound_archive`，版本`V8_2_bound_report_CSV_v1`。它保留原6案例，只有23ZDKH75按明确合同读取实际`clean_resolved2`文件；原数据集和所有旧下载包保留，不复制文件到缺失的final目录，不从其他前缀试探查找，不改原报告、指标或门限。

合同为`go_steel_data/output/motor_archive_bindings_v1.json`，固定算例、项目名、实际前缀、两报告与六CSV的字节数/SHA-256，以及原四项舍入容差。实际报告须字节一致且属于当前算例，CSV须完整31点且符合原单位/时间网格，复算四项指标并复核来源字节；任一项不符则明确标记，不借用另一前缀。合同损坏只影响补齐集合，原数据集仍能打开。

选择优化页或系统数据中心的新集合即可查看、下载和沿用原筛选。每行保留实际CSV前缀/报告绑定，完整包保留原文件路径、合同和哈希。补齐集合含原final案例的重复记录，不能把两集合相加当作新增独立材料。源文件恢复为读取能力，不代表新增求解、48插片损耗、真实RD/TD响应或稳态最终优化认证；原库工程分析范围和效率估算口径保持。

原资源路径配置仍需正确；公开程序和薄验证不包含完整私有电机工程。新数据选择需要重新运行启动器打开匹配源码的实例；旧实例不自动加载新模块。

File: docs/calibrated_batches_20261019.md
# 校准材料批量分析

从系统首页或材料库进入“校准材料批量分析”。选择保存的校准记录，勾选1–8种材料，设置1或2核及1周期/3周期协议。四个标定样品可一键选择；标定、整牌号留出和保存预测分别标识。

## 操作流程

1. 点击“准备或重开批量计划”。系统复用匹配的材料、副本、导入、分析计划和已有结果，只补齐缺少的CPU准备步骤；此操作不启动AEDT。相同来源、配置和程序版本重开同一批量。
2. 查看预算后点击“开始串行分析”。独立控制进程按选择顺序逐项推进：复用已有结果，或实际导入/保存预检→分析工程复制→独立转矩执行→官方CSV整理。不会并行启动多项原生求解。
3. 可请求“当前阶段结束后暂停”。当前原生阶段正常结束后停止后续派发，不杀进程；重开准确的批量链接，再“显式接续当前批量”。已完成阶段和结果不重复计算。
4. 查看逐项状态、转矩及原始点叠图，打开独立分析页，下载批量包。包含逐案来源/指标CSV、文字任务摘要、原转矩CSV及文件哈希；失败和未完成项保持可见。

每次新导入最多240秒，每次电机分析最多1200秒、2核、0GPU。批量准备会列出最多新增导入、求解和会话数；已有结果不计新增。预算、原始文件、程序及父子记录绑定。失败、过期、超时、归属不明的现场不会自动重提；控制器中断需显式接续。

## 执行与结果隔离

短交接锁与持久批量归属共同保护派发。批量控制期间，新版系统的普通扫描/导入/转矩开始请求受到保护；只允许已验证的活动控制器推进自身阶段。Windows Python启动器与真实子进程按PID、创建时间、任务token及直接亲子关系交接。只有原有专用worker按身份核对释放本次新建的AEDT会话，不关闭用户已有应用。

批量记录位于共享存储的`calibrated_motor_batches`，原`motor/scan_*`、原始结果和作者优化程序保留。控制器不重跑原MuMax、校准或预测。所有转矩均来自对应独立执行的官方CSV；叠图显示全部原始点，不平滑或重采样。汇总保持选择顺序，标明模型版本、周期、有效库及排除范围，不给不同来源强行生成最终排名。

摘要生成器核对原汇总包哈希，保留原CSV/JSON字节，另增`summary.md`与来源清单。零值保持为零，缺失量显示“—”，未完成项不填造结果。B-H材料暂无独立损耗数据，当前不计算效率或最终优化排名。

## 本机验收与证据

`bhbatch_5823594a9f64`已实际运行独立控制器，复用已有`bhexec_9d440f1b3477`结果，新增原生会话/求解均0，完成后派发占用释放。

`bhbatch_3d20d4726b94`包含上述已有预测及B23R075标定，冻结最多1新导入+1新电机。网页实际准备、精确重开、阶段暂停和显式接续已通过：`calimport_54e7e38bb40d`正常导入并释放会话后暂停，接续沿用原导入，自动准备`bhanalysis_70fdc6e5474b`并下发`bhexec_e96007ab29e3`。实际求解和最终指标以本轮终态检查点为准，不把活动分析计为完成。

主最终378项软件测试、147 AST和7项前端专项通过；30项批量与5项摘要专项使用临时CPU文件和模拟接口，不计实际求解。完整工程、日志、缓存及截图私有，公开仅程序、说明和薄证据。

## 终态验收

两材料批量已经完成，保留两份官方31点转矩：旧预测复用1项，新B23R075求解1项。两个新专用会话释放、控制派发占用释放；累计Maxwell44=9电机+35磁静态，MuMax680。新批量包8成员包含原CSV、原汇总CSV/JSON、文字摘要、review.csv和来源/新清单；浏览器下载与核验包逐成员字节一致。主最终378测试、147 AST、7前端专项通过。

B23R075本轮平均1.6453586021 N·m，最低-4.5573232112 N·m，最高2.4779236546 N·m，脉动427.5813708155%，原转矩数值判据未通过。负点位于3.333333ms，邻点1.484295/1.950166 N·m；原始31点完整保留，未删点、平滑、修复或重跑。页面红字、原始点叠图、文字摘要及review.csv均明确标记，任务结束不代表该材料已数值通过。该异常留待具体单案定位，不扩大为所有模型结论。

旧3285存储文件中3282字节不变，只更新本批量state、B23导入state和其分析计划state；所有原目录、模板、bank、曲线、旧扫描及失败均保留。新增MuMax/训练/预测均0。自动化主链已经实际接通，项目仍保留异常定位及最终使用验收，论文继续暂停。


## Intrinsic RD等效表示（2026-11-10）

材料库单案和批量页新增可选“RD等效 · Intrinsic表示对照”，旧协议和默认选择保留。新协议v8_2_cycle1_RD_equivalent_intrinsic_v1将原26个物理H/B节点转换为Bi=B−μ0H，实际原生材料类型为Intrinsic；只允许不超过1e-10T的尾段舍入修正，原生保存后按1e-9T核对物理B。它仍是单方向标量工程模型，不模拟插片局部RD/TD响应。内部平滑/插值可以与Normal表示不同，节点等价不代表场解或实测准确性等价。

本次B27R090独立控制完成455秒求解：平均1.909328Nm、最小0.745060Nm、最大2.637636Nm、脉动99.122599%，通过原判据但接近100%边界；仅一案通过不能推断全部材料稳定。后续同模式检查按独立小预算记录，不能把正常退出当作数值通过。

“实际求解材料AMAT”保留原生Bi-H定义；“实际B-H节点CSV”的B_T始终是物理B，Intrinsic模式另加Bi_T列。metadata写明曲线表示、B/Bi定义和原生重建误差，不把Bi标成B。旧原生对、校准库、Normal结果和全部失败副本保留，B-H零损耗材料仍不计算效率。

准备或重开可能需要等待来源核对，页面会说明此时下方仍是此前查看的批量。本次准备操作不会启动求解；如果返回的是正在运行或已完成的保存记录，明确显示“已重开”，不会误称该任务尚未开始。

结果区的“本批保存协议”来自当前打开记录的冻结协议，分别注明Normal/Intrinsic、方向和周期；上方分析协议只用于准备新计划，不会改变旧批量。旧记录缺协议时显示未记录，不从当前表单推断。


随后同模式三材料批量已实际完成（bhbatch_83cdebbaf98c），保留全部31点及原判据；先行B27R090与三案合计四项如下。此表示没有普遍修复异常，继续保留为显式对照选项，旧默认不变。

|材料|平均转矩 N·m|最小 N·m|最大 N·m|原判据|
|---|---:|---:|---:|---|
|B27R090|1.909328|0.745060|2.637636|通过|
|B23R075|-1.555193|-110.314313|13.696265|未通过|
|B27R095|4.291142|-8.897401|56.185378|未通过|
|B30P105|0.623582|-17.881213|2.387639|未通过|

File: docs/calibrated_motor_native_20261009.md
# 校准材料原生导入入口

在 `/material-library` 打开已有标定、留出或预测材料，从保存的 `calmotor_*` 点击“准备原生导入”，再手动点击“执行原生导入与预检”。准备与原生执行分开；CPU 预览只允许准备，普通窗口才允许执行。刷新状态或重开页面可以读取保存记录，不重新预测、不进入扫描队列。

子目录 `calibrated_motor_native/calimport_*` 保留父准备 manifest、原包、实际训练库、AMAT、metadata 和输入工程字节。执行前检查文件及程序哈希、现有许可 TCP 和其他活动任务；缺少许可时保持 ready，不启动 AEDT。执行痕迹存在的记录不允许重新执行，失败副本全部保留。

专用 worker 的范围是：以 `NAME:Point` 导入 RD/TD，读取实际保存的节点，赋值 48 插片并保留其 CS，保留原定转子损耗对象并选择全部插片，运行原生模型预检。只有这些步骤通过才显示 imported_not_solved 并提供已保存工程及 summary 下载。不会调用 Analyze，不计算效率，不生成优化排名。零损耗占位并未因此得到损耗标定，CS 引用保存也不代表新增方向物理验证。

预算为 1 专用会话、0 磁场/电机求解、240 秒。超过预算时标记需检查，不终止未知或用户进程，不自动重试；仅凭创建时间确认属于本 worker 的会话可以通过原生 API 释放。

2026-10-09 实操：从已完整排除 B30P105 的保存预测准备并重开 `calimport_aa827324bdb1`。本次 `1055@localhost` 无法连接，网页提示正确，记录仍 ready，实际原生会话/导入/求解均 0。8 项新专项测试和主 277 项测试通过；测试中的原生接口使用 mock 与真实序列化曲线检查，不能冒充实际 AEDT 通过。130 个旧记录文件、原模板和三个终态扫描保持。整套系统尚未完成，下一步实际导入及 BH-only 分析连接仍待接通；论文暂停。

发布前修订：超时采用独立 attention 标记，worker 独占 state；清理排除启动前全部 PID；旧准备程序变化可见。新增1专项测试，最终主278项通过。新calimport_a5965e17df30从原父副本准备，仍因1055不可连通而保持ready，实际会话/导入0；旧calimport_aa827324bdb1输入/state保留，显示需新程序副本。没有覆盖初始验收记录。

File: docs/calibrated_motor_preparation_20261008.md
# 校准材料传入电机准备副本

材料库选中已有标定、留出或预测材料后，点击“准备隔离电机副本”。程序冻结原材料包、metadata、原输入、父库与有效子库，并从原V8_2模板生成独立motor.aedt，将48个插片的材料引用改为选中材料名称。其他工程内容按原字节保留，原模板及既有扫描不变。当前副本状态为awaiting_native_material_import，不声称AEDT已经保存或求解了新材料。

准备记录保存在任务存储的calibrated_motor/calmotor_*，与motor/scan_*正式队列分开；页面重开可找到所选材料的已保存准备记录，下载工程、冻结包和manifest。当前没有原生提交入口，不自动导入、求解、恢复或重试。BH-only材料明确禁用效率与优化排名，不能借用旧牌号的损耗系数。原模板的损耗选择保持原样，后续原生准备仍须按既有程序补齐插片损耗选择。

冻结包保留原metadata.json，同时复制完全相同字节为material.metadata.json供既有材料合同读取器使用。原metadata中的来源路径不伪装成新路径，实际冻结文件及哈希由准备manifest记录。准备可独立于原校准目录重开；文件改变或执行范围被改写时，记录标为无效并拒绝下载。

本轮网页实操pred_5a6fb5dab354生成calmotor_b483da720ad5：完整排除B30P105，实际三样品子库保持，48个插片名称引用正确；下载的package.zip与冻结包逐字节一致，页面重开后记录可见。原模板和92个旧校准/任务/优化文件哈希相同，原3扫描不变，新求解/训练/预测0。主269测试通过，新4项测试覆盖快照独立重开、原工程保持、篡改拒绝、CPU准备与原生提交隔离。

这是“保存材料→隔离工程准备”的软件增量。下一步接通已有maxwell_material_transport的原生导入及保存核验，随后再完善实际分析入口；当前仍不能宣布整个系统完成，论文继续暂停。

File: docs/calibration_beta_trial_20261020.md
# 原生残差收缩的CPU开发对照（2026-10-20）

冻结一个新候选族后，利用现有四样品数据进行嵌套材料留出对照，没有新MuMax、Maxwell或机器学习训练。该方向基于此前已查看过的四样品和参考对照设计，是回顾性开发试验，不是新增批次独立验证。现有bank、默认程序输出、保存材料和电机结果不变。

| 同一四样品RD/TD材料留出 | 平均RMSE / T | 最大绝对B800误差 / T | 最坏单方向RMSE / T |
| --- | ---: | ---: | ---: |
| 已保存嵌套协议 | 0.04404265 | 0.10615669 | 0.09433449 |
| 新候选族的内层选择 | 0.03080127 | 0.06035640 | 0.05864271 |
| 同划分仅参考内插对照 | 0.02924798 | 0.07450304 | 0.06465430 |

新族平均RMSE约下降30.1%，最坏B800误差下降约43.1%，但仅参考对照的平均RMSE仍更低，不能据此声称微磁仿真新增了独立预测价值。8个方向中6个满足绝对B800误差<0.05T；B30P105的RD为+0.0603564T、TD为+0.0536215T，仍未达到预先规定门限。整体接受门限未全部通过，因此没有部署或替换bank，也不直接生成试验材料用于电机。

## 固定方法和预算

保留现有8个候选，再加入3个beta=0.25的f_Goss仿射残差候选，ridge为1、0.1、0；总计11项。beta是工程残差保留系数，不是物理贡献比例。每个外层完整移除一个材料的RD和TD，再只用其余三个材料进行内层材料留出，按等材料/等方向的RMSE(H>=100)+|B800误差|选择。外层参考只用于预测完成后的指标计算。仅参考内插beta=0仍不作为候选。

物理H节点、Msat/单调J约束、f_Goss尺度0.1和带符号权重L1上限3均不变。预先规定：平均RMSE至少下降10%、最坏B800/方向RMSE不增加、任一方向RMSE回退不超过0.01T、全部B800<0.05T；最后一项未通过。不能在这次外层误差上继续反复改候选并称独立验证。

预算上限420次小样本预测评估/60秒CPU，本次340次约0.13秒。四外层均选择beta=0.25：B23R075和B30P105为ridge0.1，B27R090和B27R095为ridge0。逐项指标、全部内层划分和候选损失保留。反事实修改任一外层材料参考的RD/TD时，其选参和预测不变；该材料自己的数据不进入其训练权重。

## 复现

在公开仓库目录执行，输出必须是新目录：

```powershell
python tools/run_calibration_beta_trial.py --bank calibration/generalization_20261005/cal_65e506f6e207/bank.json --output-dir calibration/new_beta_trial
```

本机也可指定保存的cal_8fff23daed9e/bank.json。工具在读取目标数据前写入冻结协议，核对bank/report及输入哈希；输出只有协议、来源、开发结果JSON和指标CSV，不写bank或AMAT，不训练、不下发求解，已有目录拒绝覆盖。原型与整理后的程序在本机得到完全相同的8条试验曲线。六项专项测试覆盖全部外层反事实、预算、接受门限、来源一致性和不覆盖行为。

程序仅供该冻结研发对照，未接入系统默认材料出口。旧数据与正式使用入口保持。成分与织构独立作用、未见材料/新批次、回线及损耗验证仍需要其他证据。

File: docs/custom_material_full_chain_20261020.md
# 新材料参数到电机官方CSV的实际联调

本次完成一条真实的软件操作流程：网页输入建模参数 → 原ODF/脚本程序 → MuMax RD/TD → 原生对 → 保存校准预测 → 材料库 → 电机批量 → 官方CSV/摘要下载。原作者材料库扫描及优化程序保留。

| 环节 | 记录 |
| --- | --- |
| 输入材料 | `DEMO_GO_INTERFACE`；Goss 0.855、偏角4.5°、半宽6.5°、Si建模参数3.1%、厚度0.27mm |
| MuMax任务 | `nativerun_fd415b888723`；RD/TD各1晶粒，2个算例均成功，累计21.406秒 |
| 原生对/校准 | `nativepair_848e8686e996` → `cal_8fff23daed9e` → `pred_33af7510e9a2` |
| 电机准备与导入 | `calmotor_a2717801386f` → `calimport_98e332e5ae81`；实际保存RD/TD各26点、48插片材料及损耗选择完整 |
| 分析与执行 | `bhanalysis_7518e139e6c0` → `bhexec_f9e0573d33c1`；1周期/31点、3000r/min、2核/0GPU |
| 双材料批量 | `bhbatch_80a468224274`：新材料实际完成，另一材料复用 `bhexec_9d440f1b3477` |

预测AMAT与执行输入逐字节一致，实际有效库、排除范围及物理H保持；保存工程与官方CSV经过原执行器核对。网页刷新/精确重开和下载ZIP通过，两条官方转矩CSV与摘要均完整保留。导入和分析两个新专用会话均已释放，控制器退出、调度保留解除，未关闭用户应用。

## 结果与功能验收范围

本例的原始平均转矩0.381014N·m，最小−13.655785N·m、最大2.342978N·m，脉动4198.997%。原数值判据未通过，系统在批量页、波形和摘要中标记异常并保留全部31点；没有删点、平滑、替换符号、修改判据或追加重算。该1晶粒参数例子用于接口验收，不能作为已验证材料或正式电机优化候选。只读异常检查没有唯一确定原因。

另一条旧结果仍为平均1.880349N·m、脉动47.032%，直接复用原案。不要用异常新算例否定或替代作者已完成的原库优化，也不将软件流程成功当作材料精度/收敛证明。

本阶段预算仅1次新导入、1次新电机求解（240/1200秒上限，批量1600秒），实际完成1次，新增MuMax/训练0。累计Maxwell完成45=10电机+35磁静态、MuMax682。4,192个既有存储文件中只有本任务的3个state发生预期更新，其余4,189文件SHA不变；新增791个私有结果/缓存等文件，完整保留。

主444项软件测试通过，公开444运行/443通过/1私有来源跳过、162AST/9前端专项；本阶段软件未改，仅执行已验证功能并补使用说明/薄证据。新参数到官方CSV的程序链路已实际贯通；此新材料算例的数值结果仍需检查。B-H分支继续只整理转矩，损耗/效率及最终材料排名未开放，论文写作暂停。

File: docs/engineering_motor_mode_20261105.md
# 校准曲线的电机工程比较

材料库和校准材料批量页新增 RD 等效、TD 等效两种单周期模式。它们分别把保存材料的一条方向 B-H 曲线作为标量材料，沿用 V8_2 几何、3000 rpm、原电流、48 插片和原定转子损耗对象，生成独立工程及官方转矩 CSV。所有源 H/B 节点保留，原 RD/TD 张量材料也保留在工程中。

这个模式适合比较不同牌号在同一等效假设下的转矩和脉动。它不表示真实取向硅钢在所有方向具有相同性能，也不验证插片转角的作用。需要研究局部方向时，仍选择 RD/TD 张量诊断模式。两类结果有不同协议与模型版本，不混作同一模型的材料差值。

RD 等效模式已在一个独立 B30P105 对照中实际完成，使用 cal_8fff23daed9e 的同一条 26 节点 RD 曲线：

| 保存结果 | 平均转矩 N·m | 最小转矩 N·m | 最大转矩 N·m | 脉动 % | 原数值判据 |
| --- | ---: | ---: | ---: | ---: | --- |
| 原 RD/TD 张量单周期 | 5.767007 | -20.684312 | 177.377465 | 3434.394569 | 未通过 |
| 新 RD 标量等效单周期 | 1.878306 | 1.457529 | 2.120323 | 35.286794 | 通过 |

此对照说明同一源曲线可在方向等效模型中产生合理的转矩波形，不能据此认定原张量分支的异常原因已全部解决。比较保留全部 31 个官方采样点，没有删点或平滑转矩。TD 等效与其他材料的实际执行结果按各自任务记录列示，不能把这一份 RD 结果扩大为所有模式已通过。

正式队列的 B27R095 非平滑 RD 等效结果随后完成，平均转矩 1.897899 N·m，但最小 -1.084580、最大 6.324258 N·m、脉动 390.370400%，未通过原判据。因此没有据 B30 单案扩大四材料计算。新增的“平滑/迭代对照”使用独立协议和模型版本，保留原节点/时间步/判据，在求解器内启用 B-H 平滑并显式设置非线性迭代 1–100 次；逐项核对实际保存设置后才求解。它是待实际验证的数值设置，不把准备完成当作结果改善，也不改变旧单案的数值或接受状态。

两种等效模式继续提供 B-H 材料的转矩与功率折算。损耗系数仍为未标定的零占位，因此不生成这一路径的效率或最终效率排名。作者原材料库的优化程序与历史结果继续使用。

新任务在保存、运行和下载中保留原材料名称、实际等效材料名称、来源方向及协议。新服务通过源版本检查后才能下发；旧结果和失败目录可继续查看，不重新执行。连接 AEDT 时还从原生 API 核对实际 PID，避免把客户端请求 PID 当作已经接入目标会话。

开发者可在启动服务前用进程环境变量 `MAGSIM_AEDT_TRANSPORT=auto|grpc|com` 选择连接方式；新任务冻结该选择，旧任务默认 auto。它不修改本机许可配置或其他应用设置。COM 兼容方式仅在必要的本机兼容场景使用，实际工作区仍由 PID、创建时间和独立工程范围核对。

第一份对照的完整原生工程和初始化现场保存在主工作区 `work/core_results_20261105_190535/`。首次 gRPC 初始化失败、随后 COM 接入及实际 PID 校正记录均保留；这两次实际 Desktop 创建如实计数，不把“未新增启动”的原计划当作实际记录。后续系统内执行和限定公开的 CSV 见动态交接与发布证据。

File: docs/execution_action_binding_20261020.md
# 独立转矩执行页的单次操作

旧页在准备独立执行任务等待时仍能再次准备，刷新会重新启用按钮；原生开始按钮和分析工程准备也可能在等待中被状态刷新重新创建或启用。原后端已有执行锁，但重复准备会产生无用副本和含混状态。

现在准备任务、手动原生开始和分析工程准备各保持单次请求；执行列表和计划刷新仍保留等待状态。原生开始还须匹配已读取的prepared任务和当前可执行资源，CPU或资源不可读时只保留准备/查看。返回记录核对计划或任务ID；结果不明确时提示检查原记录，不自动重试。成功后仍由原状态与预算决定下一步，不自动开始新任务。

原执行/材料/诊断后端、求解预算及作者优化程序保持，上一项修复的所选转矩结果和异常检查保留行为继续通过。新测试使用模拟POST：重复准备由2次降为1次，同时覆盖刷新期间开始按钮、工程准备、CPU限制和身份不符。真实页面只重开已有DEMO结果、查看保存检查并刷新，原生操作0、真实新准备0。

File: docs/export_artifacts_20261021.md
# HTTP材料导出的独立保存

真实AMAT生成器的合成并发测试复现了同名输出覆盖：A保存后尚未打开下载文件时，B写入同一路径，A实际下载了B的材料字节。预测模型绑定修复本身不能阻止这种文件覆盖。

现在两种HTTP出口（已有B-H曲线、代理预测）都为本次导出分配独立文件名与配套metadata；用户指定的逻辑材料名及浏览器下载名保持。未指定材料名时，自动材料名增加请求标识，避免同秒导出的材料在导入时同名。响应头`X-Material-Artifact`返回本次内部文件名，可与已有导出清单和metadata路径对应。

独立保存以排他创建方式写入；已存在的材料文件或孤立metadata不覆盖，失败保留现场。内部存储名不能包含路径或扩展名。原脚本未指定artifact_name时仍使用原文件路径，校准/预测曲线、AMAT内部名称、物理公式与旧文件格式不变。预测metadata补记实际输入参数，沿用已绑定的模型ID和H轴身份。

测试覆盖同名并发下载逐字节绑定、手工B-H出口保留旧文件、逻辑材料名和默认脚本兼容、文件/孤立metadata冲突、相同请求ID并发排他创建、安全文件名、同秒自动名称及导出清单。测试临时目录与合成数据不进入校准材料库，没有新增原生或训练。

两份已保存代理在普通Web实际同名并发导出通过：各自独立AMAT及metadata、实际模型ID、输入参数和下载字节逐项匹配，11旧导出和12旧模型SHA保持，新增2材料文件与2配套metadata。不发布这些本机检查材料，不据此宣称模型精度改善。

File: docs/external_bh_validation.md
# RD/TD 原表核对

在系统首页打开“RD/TD 原表核对”。选择同时保存拟合和整牌号留出的校准记录与牌号，有配对原表时上传轧向 RD 和横向 TD 两份 CSV。只有一个方向时也可以先比较：将原表上传到对应方向并勾选单方向确认。保存记录只报告该方向，不能据此认定 RD/TD 配对。填写来源或测量记录号，按原资料记录试样、片厚、方法和条件。把需要补查的资料留在“仅归档原表”。

填写原表标注牌号后，系统核对它与选中模型的牌号；不一致时可保留原表归档。原表未注明牌号时，比较页标出对应关系待核对。牌号一致只核对所填标注，试样和测量身份仍由原始记录支持。

原资料未注明测量方向时，单独使用“方向未注明的原表”上传框。可以只归档，也可以对照两个模型方向。后一种使用同一份原表和全部选中曲线的共同 H 范围，分别报告 RD、TD 模型误差。原来源仍记录方向未知；该记录不能生成实测材料候选。曲线类型同样缺失时可保留待核对。

比较使用单条初始、直流或正常峰值磁化曲线，分别按发布者记录选择。直流磁化曲线的激励记为直流，频率留空；初始磁化不据此推断为直流。若原表给出 Bm–Hb，Hb 是 B 达峰时的 H，不另当成 H 的峰值。H 须为非负、严格升序或降序。UTF-8 CSV 可使用 `H_A_per_m` 或 `H_kA_per_m`，配一列 `B_T`、`J_T`、`B_mT` 或 `J_mT`。原目录文件中的显式注释表头 `# H (A/m), B (T)` 也可识别。J 按同一行的物理 H 换算成 B。完整磁滞回线使用回线分析流程。

可增加同牌号的第二条校准记录。选“比较并保存”后，全部保存曲线在与上传曲线共同覆盖的物理 H 范围内使用同一组原采样点。误差为保存曲线线性插值的 B 减去上传表的 B。RMSE 和 MAE 等权统计这些点。B800 需要原表与所有选中曲线共同覆盖 800 A/m，页面标明上传值来自原点还是插值。

新核对还报告按物理 H 区间计权的 RMSE 和 MAE。两条曲线都用分段线性插值，在原表及所选模型的节点处分段积分误差平方和绝对值，再除以实际覆盖的 H 宽度。分别给出全共同范围和在 800 A/m 处分开的两段。表中保留实际区间和最大的原表插值跨度；无共同区段则留空。可选填重点区间的 H 起点和终点（如 100–400 A/m）。结果同时保留请求范围与实际共同范围、范围内原点数、用于插值的相邻原点最大间距；没有原点时该区段的积分完全依赖插值。完整原表、全段和 B800 均照常保存。该指标衡量插值曲线，间隔较大时仍须结合原点误差判断。

在结果页展开对照图，可切换 RD/TD 与实际全区间/指定区间。原测量点为实心标记；区间边界的插值点只接线。显示同一物理 H 轴和归档曲线，重合的拟合曲线合并显示。候选页也可按相同区间核对原表与候选。

结果页和数据中心可重开或下载。ZIP 保留原文件字节、原行与派生误差、保存曲线、校准报告和材料文件的 SHA-256、各曲线的训练牌号。来源和配对按上传者声明记入，实验独立性需要原始测量记录。流程联调、图表数字化和厂家参考资料各有来源标签。

实测初始表已确认牌号和方向后，可从保存结果制作“实测区间候选”。候选只覆盖原始 H 两端之间，先做等权最小二乘单调化，再以最多 26 个节点保留变化较快的区段。ZIP 另存原比较包、实际覆盖、选中原行、单调化与重建残差；不给缺测 H 补值，不生成电机材料，也不改默认校准。重建误差不等于对其他样品的验证误差。

打开同牌号、方向已确认的另一份原表核对记录，选择“用当前原表复核候选”。候选、拟合和整牌号留出模型均在共同物理 H 内比较，沿用原表记录的重点 H 请求。结果保存原点、区间误差、两份来源工作包和可切换的曲线图。以相同单位换算后如原点与候选建模原表相同，选择其他表复核。数据中心可重开候选和复核页。样品是否独立须从测试记录核对。

## 对照冻结参考表的原采样点

`tools/compare_reference_samples.py` 可一次评估同一冻结试验的多个校准版本。传入工作台存储、原试验目录和两个以上已保存校准编号，首个作为基准。工具核对原表、报告及物理 H 的来源，在共同范围计算未校准的保存集合曲线、拟合与整牌号留出的误差。`comparison.csv` 同时提供 H≤800 A/m 和 H>800 A/m 的点数与 RMSE；可用 `--register` 在数据中心显示 ZIP。该评估的对象是冻结参考，试样独立性仍需另行核验。

```text
python tools/compare_reference_samples.py --storage WORKBENCH_DIR --pilot PILOT_DIR --output NEW_REPORT.zip CAL_BASELINE CAL_CANDIDATE
```

四个基准牌号的八方向共 952 个原采样点。944 点落在共同物理 H 范围，其中 656 点位于 H≤800 A/m。每个版本的拟合误差保持一致。整牌号留出的对照结果如下，完整指标见 `calibration/pilot_reference_samples_20261111/`。

| 校准版本 | 八方向平均 RMSE（T） | 最大绝对 B800 误差（T） |
| --- | ---: | ---: |
| V2 | 0.058472 | 0.106157 |
| V3 | 0.039456 | 0.060356 |
| V4 | 0.024053 | 0.019883 |

V4 相对 V2 的全共同范围 RMSE 在八方向均下降。H>800 A/m 的七方向下降，B23R075 RD 保持一致。误差以同一批数字化来源为对照，新增测量需要单独归档和核验。

在命令中加入 `--field-weighted` 可同时生成 H 区间积分结果，原点口径保持。按八方向等权平均，全共同范围的区间 RMSE 为 V2 0.034119 T、V3 0.031351 T、V4 0.015937 T。V4 全共同范围八方向均下降；低场至 800 A/m 的 B27R090 TD 从 V2 的 0.035865 T 上升到 0.052438 T，其他七方向下降。此处是既有数字化参考的口径敏感性，默认模型和四牌号结果保持。见 `calibration/reference_field_weighted_20261112/`。

可用的同牌号出版实测例：[ICS TEAM Problem 21e](https://www.compumag.org/wp/wp-content/uploads/2021/04/problem21_inputdata_P21e.pdf) 的宝钢 B27R090 RD/TD 数字表，初始、直流与正弦峰值分别核对。初始 TD 在 155.45–400 A/m 的 V2/V4 整牌号留出区间 RMSE 为 0.7720/0.7308 T，明显大于既有目录代理误差；实测表以下无外推。见 calibration/compumag_p21e_b27r090_measured_20261112/。

用初始表制作的 B27R090 候选已在工作台复核同报告的直流、正弦 Case I、谐波 Case II/III 和 5 Hz 轧向原表。前四份 TD 重点区段的候选 RMSE 约 0.0091、0.0239、0.0251、0.0325 T，保留共同 H 和所有对照模型。结果属于同报告跨工况核对。见 `calibration/b27r090_candidate_across_conditions_20261117/`。

方向未注明的出版例为 Li 与 Luo 的 B30P105 正弦 50 Hz Epstein 工作簿。工作簿复算页按样品标签、线圈、波形和频率下载两份峰值 CSV。`Results` 的 Hmax/Bmax 与 `DataPoints` 正 B 达峰时 H/B 分开下载，均带源行和 XLSX 哈希。两种取法各 20 点，已经核对原 XLSX 并比较 V2/V4。数值误差与峰值取法有关；不能从误差大小得知测量方向。见 `calibration/b30p105_epstein_peak_models_20261117/`。[发表原数据](https://doi.org/10.1038/s41598-024-55155-w)

File: docs/fine_time_step_20261111.md
# 101点电机协议与专用预算停止

材料库和校准材料批量页新增 `v8_2_cycle1_RD_equivalent_intrinsic_fine100_v1`，使用 RD 等效 Intrinsic 材料、0.1 ms 时间步、100步/101个官方点、10 ms 窗口、3000 r/min。平滑及非线性迭代设置与原 Intrinsic 平滑协议相同，材料仍采用原26个物理 B-H 节点。旧协议和已保存的31点结果不变。四牌号基线完成后，新校准材料任务默认推荐101点；见[四样品基线](four_sample_baseline_20261111.md)。

新协议具有独立模型版本 `V8_2_scalar_RD_equivalent_BH_only_intrinsic_fine100_v1`。解析器要求官方CSV确有101点且时间网格完整；不能把31点插值成101点。支持官方纳秒时间列。批量计划、执行、页面预算及材料导出均使用该协议自己的采样信息。

新协议单次固定预算为1800秒、最多2核，旧协议仍为1200秒。预算依据此前 B23R075 实际101点控制耗时1549秒制定；此前控制仍保留“超过当时1200秒预算”的记录，不能追溯标成合规。未开始的计划可从网页准备、重开，再显式开始串行分析。

## 已有结果和本轮验证范围

已有独立控制 `native_intrinsic_fine100_control_v1` 的 B23R075 官方101点：平均转矩1.863559456 N·m，最小1.097243021、最大2.123832057 N·m，脉动55.087538671%。该案通过原转矩数值判据；它保留原私有控制身份，不冒充新正式执行。新解析器读取其原CSV得到相同指标。原31点异常波形完整保留。

专用停止器改为在开始求解前，按确切版本/PID连接唯一Windows ROT条目，核验原生PID、进程创建时间、本案工程路径和队列归属后才标ready；到期复用该连接并再次检查，调用 `StopSimulations(True)`。没有任意桌面回退或进程终止。连接或核验失败会阻止开始求解。

本轮已在一个全新专用会话完成实际活动求解中断测试：采用45秒加速截止，仅测试机制，未声称真实经过1200秒。原生返回stopped，工作进程拒绝采集为完整结果，专用会话释放且已退出，源文件不变；0新增完成物理求解。原生停止请求至求解返回仍需时间，预算到达并不等于进程瞬时退出。

正式 B27R095 单案细步长批量 `bhbatch_30448dd50095` / 执行 `bhexec_09d5b52d199a` 已完成：复用既有导入，1次新电机分析、0新导入；101点平均1.869905354 N·m、最小1.024094206、最大2.127107102 N·m，脉动58.987632385%，通过原判据且未超1800秒预算。约24分钟完成求解。转矩按3000 r/min折算电磁机械功率587.448 W，未扣机械损耗。实际保存设置、26材料节点和官方CSV已读回核对，专用会话已释放。该案沿用全库标定材料，不新增独立B-H验证；证据见 `calibration/fine100_system_20261111`。

## 使用边界

这些是单方向标量等效材料的工程比较。细化时间步没有新增实测 B-H、没有改变校准库或材料留出误差，也没有验证其他所有材料。零损耗占位材料不计算效率或最终材料排名。作者原材料库的牌号扫描、优化评分和已有电机结果保持独立可用。

File: docs/four_fit_batch_20261021.md
# 四样品同校准库批量分析

批量 `bhbatch_023b799db12a` 已于2026-10-21完成：四材料、3次新增分析、1份结果复用。四项使用同一fit校准库、V8_2 object-CS模板和 `v8_2_cycle1` 协议，保存转速3000 r/min。网页已自动整理指标、波形、官方CSV和比较包。

| 材料 | 平均转矩 N·m | 电磁机械功率 W | 最小/最大转矩 N·m | 脉动 % | 原数值判据 |
| --- | ---: | ---: | ---: | ---: | --- |
| B23R075 | 1.645359 | 516.905 | -4.557323 / 2.477924 | 427.581 | 未通过，原值保留 |
| B27R090 | 1.871272 | 587.878 | 1.145937 / 2.535855 | 74.277 | 通过 |
| B27R095 | 1.539558 | 483.666 | -0.097369 / 3.156416 | 211.345 | 未通过，原值保留 |
| B30P105 | 5.767007 | 1811.759 | -20.684312 / 177.377465 | 3434.395 | 未通过，原值保留 |

B27R090通过原数值判据。B23R075及B27R095有非正转矩点；B30P105含177.377465 N·m尖峰，原平均值和折算功率受其影响。这里保留全部原始点，没有用截点、平滑或改符号得到更好的指标。

功率是按平均转矩×2πn/60得到的电磁机械功率，未扣机械损耗，不能当作电机铭牌额定功率。标定材料间的同工况结果对照与独立验证分别记录；本批未计算效率或最终材料排名。

## 查看与下载

1. 双击 `start_system.cmd`，进入“校准材料批量分析”，选择本批或在自己的存储中生成对应批量。公开副本不含私有任务存储，固定ID仅为原工作区示例。
2. 在“与指定基准比较”选择B27R090并读取，下载CSV/JSON或“比较及原CSV完整包”。比较保留材料顺序和原异常标记。
3. 本仓库薄证据在 [four_fit_batch_20261021](../calibration/four_fit_batch_20261021/README.md)，原生工程/日志继续留在私有工作区。

本次完成的源任务新增3次Maxwell电机分析；本次读取与打包新增求解0。原4983文件在任务结束、租约释放后已全部补做SHA核对，未改变。累计项目完成Maxwell48（13电机+35磁静态），MuMax682。后续操作与验证以最新工作日志为准。

File: docs/four_sample_baseline_20261111.md
# 四个已确认牌号的101点电机基线

四个牌号都取得了通过原转矩数值判据的101点结果。采用3000 r/min、10 ms窗口、0.1 ms时间步、RD标量等效Intrinsic及相同平滑/迭代设置；材料原B-H节点保留。新校准材料任务现在默认推荐这一配置，单案预算1800秒。显式选择旧协议仍可复现旧流程，原记录不会改标。

| 牌号 | 平均转矩 / N·m | 脉动 / % | 来源 |
| --- | ---: | ---: | --- |
| B23R075 | 1.863559456 | 55.087538671 | 既有私有控制，原1200秒预算超时事实保留 |
| B27R090 | 1.861426096 | 53.233628888 | 正式执行 bhexec_40c0f943a17f |
| B27R095 | 1.869905354 | 58.987632385 | 正式执行 bhexec_09d5b52d199a |
| B30P105 | 1.842364931 | 64.194018237 | 正式执行 bhexec_f6fb0fc40ef6 |

本轮新增3次完整电机分析。三条正式结果均未超过1800秒，专用会话均释放；B27R090关闭后24.740秒，控制器才创建B30P105会话。没有重跑B23，也没有把其原私有控制伪装成新正式执行。累计完成Maxwell70=35电机+35磁静态，MuMax690。

三条正式结果已回用组成 `bhbatch_a92dc71ba89d`：0新导入、0新求解、3条原CSV/303点，可在网页叠图和选择基准。以B27R095为基准，B27R090平均转矩差−0.453459%，B30P105差−1.472824%；这是同模型工程差值，不是效率或最终优化排名。

系统数据中心已登记四样品组合包 `pack_188f1861f55a90fb`。外包保留B23原控制、四牌号汇总表及完整系统子包；子包含四份批量10案的原结果、材料、校准及作者原扫描/筛选/约束研究。另有16个固定描述区间的只读统计包，原404时间点及完整周期指标不变；区间不作为稳态认证或新增独立样品。

当前基线是既有校准材料的转矩工程应用，没有新增独立实测B-H。厂家典型损耗与旧估计仍另列，当前零损耗分支不输出效率；原有材料库优化流程继续可用。完整原生工程、缓存和私有工作包保存在主工作区，公开仅发布薄证据。

File: docs/generalization_20261005.md
# 四牌号跨材料修正：嵌套留出试验（2026-10-05）

新 `fixed_h_nested_transfer_v2` 对既有四牌号的跨材料误差有所改善，仍是试验版。数据、物理 H、误差窗口、Msat/单调 J 约束均与旧协议一致；旧 bank、原生 table 和既有工作台记录不覆盖。没有新增 MuMax 或 Maxwell 求解。

| 四牌号 RD/TD 完整留出 | 平均 RMSE / T | 最大绝对 B800 误差 / T | 全部 B800 <0.05 T |
|---|---:|---:|---|
| 原 `fixed_h_delta_v1` | 0.06581258 | 0.15906375 | 否 |
| 新嵌套材料选参流程 | 0.04404265 | 0.10615669 | 否 |
| 同划分、仅参考曲线对照 | 0.02924798 | 0.07450304 | 否 |

平均 RMSE 下降约 33.1%，最坏 B800 误差下降约 33.3%。逐项改善并不一致，完整误差在 `metrics.csv`；不能只用汇总平均宣布所有材料达标。已知参数命中的标定误差沿用参考残差，平均 RMSE 0.01074050 T、最大 B800 误差 0.00365237 T，属于拟合结果。

## 模型与选参

固定八个候选：旧四参数 IDW、平均残差，以及 f_Goss 轴上的仿射残差模型，ridge=1/0.1/0、原生残差保留比例 beta=1/0.5。不在四个高度相关的样品上分别拟合 Si、θ、半宽的独立效应；f_Goss 斜率是本数据范围内的工程代理。截距不惩罚，固定 f_Goss 尺度为 0.1。允许带符号的有限外推，权重绝对值之和最多为 3，超过时向均值收缩并记录。

未知参数的输出为 `beta * B_native + Σ w_i * (B_reference_i - beta * B_native_i)`，再执行既有物理约束。H 轴没有缩放。beta 不等于真实物理贡献比例，而是修正程序中的原生残差保留系数。全参数命中已知锚点时使用该样品残差；输出明确记录 `prediction_mode=known_anchor_calibration`、`effective_native_beta=1`。这种命中输出属于标定，不能视作未知材料验证，也不能直接假定其与连续参数优化接口平滑衔接。

外层每次完整拿走一个牌号的 RD 和 TD。剩余三个牌号内部再次完整留出选参，训练仅使用两个牌号；用两方向等权的 `RMSE(H>=100 A/m) + |B800误差|` 选定一个共享候选，随后用三个牌号重建外层预测。外层参考仅在预测完成后计算指标。原协议和仅参考对照使用完全相同的外层划分。仅参考对照 beta=0，不进入候选选择。

| 外层材料 | 只由其余材料选出的候选 |
|---|---|
| B23R075 | ridge=0.1，beta=0.5 |
| B27R090 | ridge=0.1，beta=0.5 |
| B27R095 | ridge=0，beta=0.5 |
| B30P105 | ridge=1，beta=0.5 |

用于后续预测的完整 bank 在四个材料内部单独选参，得到 ridge=0、beta=0.5。其内部选参成绩不能冒充上表的外层成绩。调用时排除一个牌号会重新在剩余材料上选参，禁止沿用已经看过被排除材料参考的完整 bank 配置。每个外层 bank 均单独保存，训练数据和内层所有划分可检查。

## 使用与复现

工作台选择“跨材料泛化，内层选参（四样品）”，保留“原锚点修正”用于对照或少于四材料的标定。历史记录分别标识协议，下载包包含完整 bank、内/外层记录、逐项 CSV、已知样品 `.amat` 和四份留出 `.amat`。上传其他材料原生对后的修正曲线、JSON 与材料出口使用同一版本；材料文件仍是无损耗校准的实验 B-H 文件。

公开证据目录为 `calibration/generalization_20261005`；主工作区对应 `calibration/generalization_20261005/final`。最终记录是 `cal_65e506f6e207`；早期注释前记录保留在主工作区，用于回溯，不混入公开最终结果。重跑必须使用新输出目录：

```powershell
python tools/run_calibration_transfer.py --root . --output-dir calibration/new_transfer_run
python tools/predict_calibrated_material.py --bank calibration/generalization_20261005/cal_65e506f6e207/holdout_banks/B30P105.json --raw-pair calibration/pilot_20261003_n8/B30P105/raw_pair.json --output-dir calibration/new_B30_holdout --name B30_holdout
```

主工作区执行时 Python 为 `.runtime/magsim/Scripts/python.exe`，工具位于 `magsim/tools`，`--root` 指向工作区根目录。CLI 在读目标曲线前写出固定候选协议；源完整性记录核对原 n8 目录的 525 个文件。本次反泄漏测试改变一个外层参考，确认其选参、训练 bank 和预测完全不变；另核验排除材料后重新选参、有限外推、原生残差灵敏度及原生 `.amat` H/B 一致性。

## 当前结论与后续

这四个参考已被此前开发反复使用，嵌套划分能控制本次流程中的材料泄漏，但不等于新增批次的前瞻独立验证。Si 是报告/标称参数，织构缺少同批 EBSD，曲线是已处理参考；同批次来源缺口保留。

仅参考对照优于保留原生残差的新修正，全部内层选择也把原生残差缩到 beta=0.5。当前结果未证明 n8 仿真带来了额外预测价值；不能据此宣称微磁物理模型已验证，或用新 bank 重建代理后直接宣称可靠精度。三周期电机稳定性、独立回线/损耗与方向本构均未由此解决。

下一步优先在未参与方法开发的新增材料/批次上验证，并在冻结预算内比较原生重复 seed/采样误差对残差的影响。新增候选必须另记协议，禁止在本轮外层误差上反复调参后继续声称同一独立检验。

File: docs/legacy_README_20260625.md
# GO-Steel MagSim — 取向硅钢微磁仿真与机器学习代理模型平台

<p align="center">
  <img src="https://img.shields.io/badge/Python-3.10%2B-blue?logo=python&logoColor=white" alt="Python">
  <img src="https://img.shields.io/badge/Flask-3.x-lightgrey?logo=flask" alt="Flask">
  <img src="https://img.shields.io/badge/MuMax3-3.10-orange" alt="MuMax3">
  <img src="https://img.shields.io/badge/XGBoost%20%2F%20ExtraTrees-ML-green?logo=scikit-learn&logoColor=white" alt="ML">
  <img src="https://img.shields.io/badge/ANSYS%20Maxwell-.amat-red" alt="ANSYS">
  <img src="https://img.shields.io/badge/license-MIT-blue" alt="License">
</p>

> **English abstract:** A full-stack research platform for grain-oriented (GO) silicon steel.<br>
> Integrates ODF texture generation → MuMax3 micromagnetic simulation → polycrystalline B-H aggregation → reference-anchored correction → ML surrogate model training → ANSYS Maxwell `.amat` export, all from a single Flask web UI.

---

## 目录 / Contents

- [研究背景](#研究背景)
- [系统架构](#系统架构)
- [物理建模说明](#物理建模说明特征晶体代理模型)
- [Hc 参考数据库](#hc-参考数据库)
- [基准映射修正机制](#基准映射修正机制)
- [主要功能](#主要功能)
- [快速开始](#快速开始)
- [模块说明](#模块说明)
- [数据说明](#数据说明)
- [API 接口](#api-接口)
- [文件结构](#文件结构)
- [License](#license)

---

## 研究背景

取向硅钢（Grain-Oriented Silicon Steel, GO Steel）是变压器铁芯的核心磁性材料，其磁各向异性由 **Goss 织构 {110}⟨001⟩** 主导。传统磁性能表征依赖物理实验，成本高、周期长，难以覆盖连续织构参数空间。

本平台构建了一条**从 ODF 织构参数到角度相关 B-H 曲线的完整数值仿真 + 机器学习代理模型工作流**，将一次 B-H 曲线预测的时间从小时级（MuMax3）压缩至**毫秒级**（ML 推断），同时保留对 ANSYS Maxwell 的直接导出能力。

---

## 系统架构

```
ODF 参数                 MuMax3                  多晶聚合
(f_Goss, θ₀, σ)  →  单晶粒 B-H 曲线  →  加权平均 B-H(RD/TD/θ°)
                                                      ↓
go_steel_data/        ┌── RD: δ(H) smoothstep 修正  ┐
实测参考曲线      →   └── TD: Hk 轴缩放参考插值修正  ┘
(B23R075…B30P105)         多锚点 ODF 加权 IDW
                                    ↓
                          修正后 B-H 训练数据集
                          (dataset_builder.py)
                                    ↓
                      XGBoost / ExtraTrees 代理模型
                          ↓            ↓
                      物理守恒检查   ANSYS Maxwell
                      (单调化/饱和)   .amat 导出
                          ↓
                      预测 B-H 曲线 (ms 级)
                          ↓
                      BH 分析报告 (3 图 + CSV)
```

**关键设计原则**：参考曲线修正在**训练数据生成阶段**一次性完成（RD + TD 均修正），XGBoost 学习的目标值已是修正后的物理正确 B 值，预测时无需再做参考修正，只保留物理守恒检查（单调性、饱和上限裁剪）。

---

## 物理建模说明（"特征晶体"代理模型）

### 仿真的实际物理含义

本平台的 MuMax3 仿真采用**单磁畴静态能量最小化**方法（`minimize()` 准静态求解器）。

**每一次 MuMax3 计算代表的是**：具有特定晶体学取向的**理想单晶参考体**（"特征晶体"）在准静态磁场下的能量最小化磁化响应。这不是对真实取向硅钢薄片微观结构的直接仿真，而是对**单一晶粒晶体学取向贡献**的理论计算。

```
仿真对象:  理想单晶特征晶体 (无畴壁, 无缺陷, 相干旋转)
物理过程:  Stoner-Wohlfarth 能量最小化
物理意义:  该取向的"非滞后磁化曲线" (可逆磁化分量)
仿真参数:  Msat=1.56e6 A/m, Ku1=3.6e4 J/m³, H_MAX=50,000 A/m (1.36×Hk)
```

**多晶聚合**：ODF 织构参数定义的取向概率分布，通过对 N 个特征晶体的加权平均，得到织构贡献的宏观 B-H 曲线（Taylor-Sachs 晶粒平均）。

### 模型适用范围与已知局限

| 物理量 | 建模质量 | 实际物理机制 | 说明 |
|--------|---------|------------|------|
| **饱和磁感应强度 Bsat** | ✅ 较准确 | μ₀Msat 决定 | Fe-3%Si: ≈ 2.0T |
| **高场 B-H 各向异性 (H > 2000 A/m)** | ✅ 定性正确 | 织构各向异性控制 | RD/TD 差异规律可靠 |
| **B800 / B1000 工程指标（修正后）** | ✅ 修正后误差 < 0.05T | 参考锚点 δ(H) 修正 | RD 已通过 smoothstep 修正 |
| **TD B-H 曲线形状（修正后）** | ✅ 修正后与参考一致 | Hk 缩放 + 参考插值 | 消除 SW 硬轴过估导致的曲线失真 |
| **初始磁导率 μ_init** | ⚠️ 失真 | 畴壁可逆弯曲决定 | 不在本模型物理范围内 |
| **矫顽力 Hc** | ❌ 严重失真 | 实测 < 10 A/m | 仿真 ≈ **H_k ≈ 34,000–36,000 A/m**（~6000× 误差）|
| **磁滞回线形状** | ❌ 定性错误 | 畴壁钉扎-去钉扎决定 | 不可用 |
| **铁损 W/kg** | ❌ 不可直接预测 | 高频涡流 + 畴壁损耗 | 通过 Bertotti 参数估算，非仿真直接输出 |

### 矫顽力差异的根本原因

```
实际机制 (Hc < 10 A/m):
  磁化反转 = 180° 畴壁在毫米尺度 Goss 晶粒内移动
  能垒 ≈ 钉扎能 (晶格缺陷、夹杂物) → 极小
  Hc ∝ 钉扎场 << 各向异性场 H_k

本仿真 (Hc ≈ H_k ≈ 34,000–36,000 A/m):
  磁化反转 = 所有磁矩相干旋转 (Stoner-Wohlfarth)
  能垒 = 各向异性能 K1 → 较大
  Hc ≈ H_k = 2K1/(μ₀Msat) = 2×36000/(4π×10⁻⁷×1.56e6) ≈ 36,728 A/m
```

已通过 MuMax3 外部精度测试（`mumax3_precision_test/v7`）实验验证：
- 实测仿真 Hc = 34,203 A/m ≈ H_k（符合 Stoner-Wohlfarth 理论预测）
- 真实 GO 钢 Hc < 10 A/m（来自 `go_steel_reference.py` 参考数据库）

**为什么无法在合理时间内修正**：

```
畴壁宽度: δ_w = π√(A/K1) = π√(2.1×10⁻¹¹ / 3.6×10⁴) ≈ 75 nm
可信仿真最小晶粒尺寸 ≥ 5×δ_w ≈ 375 nm (94×94×94 cells @ 4nm)
RTX 2060 估算: > 8 小时/晶粒
当前网格 (4×4×1 = 16nm): 比畴壁宽度小 4.7×，物理上无法支持畴壁
```

### 正确使用方式

1. **可用于预测**: 高场 B-H（H > 2000 A/m）、各向异性比（B_RD/B_TD）、不同 ODF 参数间的相对差异趋势
2. **不可用**: 矫顽力、剩磁、磁滞回线、B-H 膝部精确值
3. **Hc 来源**: `go_steel_reference.py` 参考数据库（< 10 A/m 实测值）
4. **绝对值校正**: 通过参考锚点修正将仿真 B-H 向实测曲线校准（RD: δ(H) smoothstep；TD: Hk 缩放）

---

## Hc 参考数据库

`modules/go_steel_reference.py` 提供基于 IEC 60404-8-7 和宝钢/JFE 产品手册的参考矫顽力值，替换仿真中严重偏高的 Hc：

| 牌号 | Hc (A/m) | 厚度 | 说明 |
|------|---------|------|------|
| B23R075 | **4.0** | 0.23mm | Hi-B 激光细化，最高品质 |
| B27R090 | **5.5** | 0.27mm | Hi-B 标准 |
| B27R095 | **7.0** | 0.27mm | 常规 GO |
| B30P105 | **8.5** | 0.30mm | 常规 GO，较厚 |
| B35P135 | **9.5** | 0.35mm | 标准常规 GO |
| 默认 (Si=3.0%) | **6.0** | — | 无牌号时按 Si% 插值 |

**影响链路**：
- `dataset_builder.py` → 训练集 Hc 字段使用参考值
- `ml_trainer.predict_bh()` → 预测输出 `Hc_reference_Am` 字段覆盖
- `maxwell_exporter.py` → `kh = μ₀×Hc/(π×Bmax)` 使用参考 Hc，物理正确的磁滞损耗系数

---

## 基准映射修正机制

### 问题与动机

MuMax3 单磁畴聚合模型（SW 模型）对不同方向 B-H 曲线存在系统性失真，但根因不同：

| 方向 | 失真原因 | 失真特征 |
|------|---------|---------|
| **RD** | 非 Goss 晶粒"锁定"在各自易轴（m_RD≈cosθ），畴壁运动缺失 | B800 系统偏低 0.08–0.28T；Hc_sim >> Hc_ref |
| **TD** | 硬轴相干旋转模型夸大磁化困难度 | H 轴位置失真（Hk_sim/Hk_ref ≈ 10×），曲线形状完全失效 |

### ODF 加权（多锚点 IDW）

```
d_k = sqrt( (Δf_Goss)²×4.0 + (Δθ₀)²×0.01 + (Δσ)²×0.01 )
w_k = (1/d_k) / Σ (1/d_j)   ← 逆 ODF 距离权重（IDW）
```

**4 个锚点**：

| 锚点牌号 | f_Goss | θ₀ (°) | σ (°) | RD B800 误差（修正前）|
|---------|--------|--------|-------|---------------------|
| B23R075 | 0.92 | 3.0 | 6.0 | +0.083 T |
| B27R090 | 0.82 | 6.0 | 8.0 | +0.173 T |
| B27R095 | 0.70 | 9.0 | 10.0 | +0.263 T |
| B30P105 | 0.65 | 11.0 | 11.0 | +0.280 T |

### RD 修正：对数域 Smoothstep δ(H) 法

**物理根据**：RD 磁化由 180° 畴壁运动主导，Hc_sim >> Hc_ref（约 6000×），但曲线形状在对数 H 轴上与参考曲线可对齐。

```python
# H 轴重映射（缩放至真实 H 空间）
H_lo   = 0.5 × Hc_ref          # 过渡区下限
H_hi   = 10  × Hc_ref          # 过渡区上限
scale  = Hc_ref / Hc_sim        # ≈ 0.005

# 平滑混合权重（cubic smoothstep，log H 域）
t       = clamp((log(H_real) - log(H_lo)) / (log(H_hi) - log(H_lo)), 0, 1)
alpha   = t² × (3 - 2t)         # smoothstep

# 最终修正
B_corr  = (1 - alpha) × B_sim + alpha × Σ w_k × B_ref_k(H_real)
```

**效果**：膝部转折位置正确（H≈10 A/m 而非 ≈600 A/m），B800 误差 < 0.05T。

### TD 修正：Hk 缩放参考加权法

**物理根据**：TD 磁化由相干旋转主导，但 SW 模型高估各向异性场：
- Hk_sim（仿真硬轴饱和场，= B=50%Bmax 处 H）≈ 7000 A/m
- Hk_ref（参考曲线对应值）≈ 100–200 A/m
- scale_TD = Hk_ref / Hk_sim ≈ **0.088–0.15**（比 RD 的 scale_RD ≈ 0.005 大约 20–30×）

```python
# H 轴重映射
H_real_TD  = H_sim × scale_TD      # scale_TD = Hk_ref / Hk_sim

# IDW 加权参考曲线插值（直接用参考 B 值，无 δ 修正）
B_corr_TD  = Σ w_k × B_ref_k_TD(H_real_TD)

# 高 H 延伸（H > H_sim_max × scale_TD ≈ 662 A/m）
# 额外查询参考 TD 在 [700, 800, 1000, ..., 50000] A/m 处的值
# 存为 entry['H_td_full'] / entry['B_td_full']（17 点，H 到 50000 A/m）
```

**典型数值**（F92_T0 配置，scale_TD=0.088）：

| H_real (A/m) | 50 | 200 | 500 | 1000 | 2000 | 5000 |
|-------------|-----|-----|-----|------|------|------|
| B_corr (T)  | 0.29 | 1.15 | 1.58 | 1.71 | 1.80 | 1.89 |

各向异性比 B_TD/B_RD 在 H=5000 A/m 处达到 **0.96**（参考材料 0.91–0.96），消除旧版本的 0.84 平台化问题。

### 修正在流水线中的位置

```
仿真原始 B-H
    ↓ dataset_builder.py（训练数据生成时，一次性完成）
    ├── angle=0°  → RD smoothstep δ(H) 修正  → B_train_RD（已修正）
    └── angle=90° → TD Hk 缩放参考插值修正  → B_train_TD（已修正）
                                                      ↓
                                              XGBoost 训练目标
                                                      ↓
                                              XGBoost 预测输出
                                                      ↓
                                         physics_calibrator（仅物理检查）
                                         单调性 / 饱和上限 / RD≥TD 一致性
```

Web UI 中的 **δ(H) 修正开关**（`/api/analyze/apply-delta-correction`）是独立的可视化工具，用于交互对比修正前后曲线差异，不影响训练数据生成。

---

## 主要功能

| 模块 | 功能 |
|------|------|
| **ODF 织构生成** | 基于 Goss 峰 + 均匀背景生成 N 个随机晶粒取向，支持 σ（散布角）参数控制 |
| **MuMax3 批量调度** | 自动生成 `.mx3` 脚本，支持批量 GPU 任务调度，断点续跑 |
| **多晶 BH 聚合** | 从 OVF 文件提取单晶粒 B-H 点，加权平均到材料级别，支持 0°~180° |
| **Hc 参考数据库** | `go_steel_reference.py`：按牌号/Si% 查表，替换仿真 Hc（~6000× 误差）|
| **RD δ(H) 修正** | `reference_corrector.py`：对数域 smoothstep 混合，4锚点 IDW 加权 |
| **TD Hk 缩放修正** | `reference_corrector.py`：Hk_ref/Hk_sim 轴缩放 + IDW 参考插值，延伸至 50000 A/m |
| **物理约束校准** | `physics_calibrator.py`：单调化、B₀ 归一化、RD/TD 一致性检查 |
| **ML 代理模型** | XGBoost + ExtraTrees 双模型，5折交叉验证，ms 级推断（训练数据已含参考修正） |
| **δ(H) 可视化开关** | Web UI 实时对比修正前/后 RD + TD 曲线（橙色/红色虚线叠加层）|
| **Maxwell 导出** | 输出 AEDT `$begin` 格式 `.amat`，含各向异性 μr（RD/TD/ND）+ 正确 kh |
| **BH 分析报告** | 3张对比图（全等级 BH、RD 分析、TD 各向异性热图）+ CSV + Bertotti 铁损参数 |

---

## 快速开始

### 环境要求

- Python 3.10+
- `scipy`（参考修正三次样条需要）
- MuMax3 3.10（仅仿真调度模块需要，预测模块不需要）
- CUDA 兼容 GPU（MuMax3 仿真，可选）

### 安装依赖

```bash
git clone https://github.com/ZWXYM/go-steel-magsim.git
cd go-steel-magsim
pip install -r requirements.txt
```

主要依赖：`flask numpy scipy pandas matplotlib scikit-learn xgboost joblib`

### 启动 Web UI

```bash
python app.py
```

浏览器访问 `http://127.0.0.1:5000`

### 典型使用流程

```
1. 织构生成  →  输入 f_Goss/θ₀/σ，生成 N 粒晶粒取向文件
2. MuMax3 仿真  →  批量生成 .mx3 脚本，提交 GPU 队列
3. 聚合分析  →  选择 output 目录，查看多角度 B-H 曲线
4. 导出 .amat  →  点击"导出 .amat + BH对比报告"，自动应用 TD/RD 修正
5. ML 训练  →  扫描数据集（已含参考修正），一键训练 XGBoost
6. 快速预测  →  输入 ODF 参数，毫秒级返回 B-H 曲线
```

### 参考修正自动初始化

首次调用相关功能时，若 `data/reference_anchors/` 中无校准文件，系统会自动运行 SW 物理估算（约 5–10 秒）并缓存结果，无需手动操作。

---

## 模块说明

```
modules/
├── odf_texture.py             ODF 织构采样（Goss 峰 + 均匀背景，支持 σ 控制散布角）
├── mx3_generator.py           MuMax3 .mx3 脚本生成（H_MAX=50000, Msat=1.56e6, Ku1=3.6e4）
├── bh_extractor.py            OVF → B-H 点提取（FFT 降噪 + 磁化投影）
├── pipeline_runner.py         批量仿真调度 + 多晶 BH 聚合
├── physics_calibrator.py    ★ 物理约束校准（单调化/饱和裁剪/RD-TD 一致性检查）
│                               calibrate_bh_curve() / calibrate_material_pair()
├── reference_corrector.py   ★ 基准映射修正引擎
│                               RD: smoothstep δ(H) 对数域混合（4锚点 IDW 加权）
│                               TD: Hk_ref/Hk_sim 轴缩放 + IDW 参考插值
│                               apply_reference_correction() / get_td_scale()
├── go_steel_reference.py    ★ Hc 参考数据库（IEC 60404-8-7，< 10 A/m）
├── dataset_builder.py       ★ 训练数据集生成
│                               angle=0°: RD δ(H) smoothstep 修正后存入训练特征
│                               angle=90°: TD Hk 修正后存入训练特征
│                               同时存储 H_td_full/B_td_full（17点，到50000 A/m）供导出
├── ml_trainer.py            ★ XGBoost / ExtraTrees 训练与预测
│                               训练数据已含参考修正，预测后仅运行物理守恒检查
│                               predict_bh() 返回 {RD, TD, scalars, calibration_report}
├── paper_surrogate_trainer.py 论文级代理模型训练（精细化超参数，交叉验证）
├── maxwell_exporter.py        AEDT .amat 生成（各向异性 μr + 参考 Hc → kh）
├── bh_curve_analyzer.py       BH 曲线对比分析（3 张图：全等级/RD 膝部/TD 各向异性热图）
├── anisotropy_interpolator.py 角度相关 μr 插值（0°/90°/θ° 插值到全角度）
└── batch_scheduler.py         GPU 任务队列调度器（断点续跑，多卡支持）
```

---

## 数据说明

### go_steel_data/output/

包含多个 GO 硅钢等级的实测参考 B-H 曲线（RD/TD CSV），用于：
1. 参考修正锚点（`B_ref_k(H)` in `reference_corrector.py`）
2. 与仿真/预测曲线对比显示（BH 分析报告三图）
3. Maxwell 直接使用参考材料参数

**4 个主锚点等级（IEC/宝钢实测数据）**：

| 等级 | B800_RD (T) | B800_TD (T) | Hk_TD (A/m) | Hc_RD (A/m) | 说明 |
|------|------------|------------|------------|------------|------|
| B23R075 | 1.965 | 1.70 | ~80 | 4.0 | Hi-B 激光细化 |
| B27R090 | 1.950 | 1.68 | ~105 | 5.5 | Hi-B 标准（主锚点）|
| B27R095 | 1.925 | 1.65 | ~130 | 7.0 | 常规 GO |
| B30P105 | 1.901 | 1.60 | ~160 | 8.5 | 常规 GO |

### data/reference_anchors/

预计算的 RD 锚点修正量 δ(H)，每次修正调用时通过 IDW 加权使用：

```
B23R075_RD_delta.json   B27R090_RD_delta.json   ← 主锚点
B27R095_RD_delta.json   B30P105_RD_delta.json
```

`source` 字段说明当前精度：
- `physics_estimate_SW_model` — SW 解析估算（当前，B800 误差 0.02–0.06T）
- `real_pipeline_simulation` — 真实流水线仿真（运行 `tools/recalibrate_anchor.py` 后）

### material_representative_summary.json（运行时生成）

每个仿真配置目录下生成，包含关键字段：

```json
{
  "scale_td": 0.088308,
  "angles": {
    "0":  { "B_at_std_H": [...], "hc_sim_median": 34203.0, ... },
    "90": {
      "B_corrected_td": [0.022, 0.058, 0.247, 0.628, 1.154, 1.38, 1.55, 1.645],
      "scale_td": 0.088308,
      "H_td_full": [8.8, 17.7, ..., 662.3, 700, 800, ..., 50000],
      "B_td_full": [0.022, 0.058, ..., 1.645, 1.653, 1.674, ..., 1.966]
    }
  }
}
```

- `scale_td`：Hk_ref_TD / Hk_sim_TD，TD H 轴缩放因子
- `B_corrected_td`：8 个 STANDARD_H_POINTS 处的修正 B 值（H_real 最大 ≈ 662 A/m）
- `H_td_full` / `B_td_full`：17 点完整 TD 参考曲线（H_real 延伸至 50000 A/m），导出 .amat 时使用

---

## API 接口

### 材料分析

| 方法 | 路径 | 说明 |
|------|------|------|
| GET | `/api/analysis/scan-output` | 扫描 output 目录，返回可用配置列表 |
| POST | `/api/analysis/analyze-path` | 分析指定配置路径，返回多角度 B-H 汇总 |
| GET | `/api/analysis/material-representative` | 获取代表性材料摘要（含 scale_td、B_corrected_td、H_td_full）|
| GET | `/api/analysis/full-direction` | 全方向（0°~90°）B-H 曲线数据 |

### 修正与导出

| 方法 | 路径 | 说明 |
|------|------|------|
| POST | `/api/analyze/apply-delta-correction` | 实时对指定 H/B 数据应用参考修正（方向=RD/TD，返回修正曲线 + scale_td）|
| POST | `/api/analyze/export-maxwell` | 导出仿真结果为 ANSYS Maxwell `.amat` |
| POST | `/api/analyze/export-bh-analysis` | 导出 `.amat` + 生成 3 张 BH 对比分析图 + CSV |
| GET | `/api/analyze/exports` | 历史导出文件列表 |
| GET | `/api/bh-analysis/reference-list` | 获取可用参考材料列表 |
| GET | `/data/exports/<filename>` | 下载导出文件 |

### 机器学习

| 方法 | 路径 | 说明 |
|------|------|------|
| POST | `/api/ml/train` | 触发 ML 模型训练（XGBoost / ExtraTrees）|
| POST | `/api/ml/paper-train` | 论文级精细化训练（含超参数搜索）|
| GET | `/api/ml/models` | 已训练模型列表 |
| POST | `/api/ml/predict` | 快速 B-H 预测（输入 ODF 参数，预测输出已在修正空间内）|

### 织构与仿真调度

| 方法 | 路径 | 说明 |
|------|------|------|
| POST | `/api/texture/generate-single` | 生成单个 ODF 织构文件 |
| POST | `/api/texture/generate-batch` | 批量生成织构配置 |
| POST | `/api/mx3/generate` | 生成 MuMax3 `.mx3` 脚本 |
| POST | `/api/batch/generate` | 批量生成仿真任务脚本 |
| POST | `/api/pipeline/start` | 启动完整流水线（ODF→仿真→聚合）|
| GET | `/api/pipeline/<pid>/state` | 查询流水线任务状态 |

---

## 文件结构

```
.
├── app.py                              Flask 主程序（所有 API 路由）
├── requirements.txt                    Python 依赖（flask/numpy/scipy/pandas/xgboost等）
├── templates/
│   └── index.html                      单页 Web UI（Chart.js + 原生 JS）
│                                       含 δ(H) 修正开关（RD橙色+TD红色虚线叠加）
├── modules/                            核心功能模块
│   ├── reference_corrector.py     ★   基准映射修正引擎（RD smoothstep + TD Hk 缩放）
│   ├── go_steel_reference.py      ★   Hc 参考数据库（IEC 60404-8-7）
│   ├── physics_calibrator.py      ★   物理守恒检查（单调化/饱和裁剪/RD≥TD）
│   ├── dataset_builder.py         ★   训练集生成（RD+TD均已修正，存H_td_full）
│   ├── ml_trainer.py              ★   XGBoost 训练/预测（仅物理检查，无二次修正）
│   ├── odf_texture.py                  ODF 织构采样
│   ├── mx3_generator.py               MuMax3 脚本生成（参数已校准）
│   ├── bh_extractor.py                OVF → B-H 点提取
│   ├── pipeline_runner.py             批量仿真调度 + 多晶聚合
│   ├── paper_surrogate_trainer.py     论文级代理模型训练
│   ├── maxwell_exporter.py            AEDT .amat 生成
│   ├── bh_curve_analyzer.py           BH 对比分析（3图：全等级/RD膝部/TD热图）
│   ├── anisotropy_interpolator.py     角度相关 μr 插值
│   └── batch_scheduler.py             GPU 任务队列调度器
├── go_steel_data/
│   ├── output/                         实测参考 B-H 曲线（CSV + .amat）
│   │   ├── metadata.json              含 Hk_TD_Am、Hc_RD_Am 等字段
│   │   ├── B23R075_RD.csv / _TD.csv
│   │   ├── B27R090_RD.csv / _TD.csv
│   │   ├── B27R095_RD.csv / _TD.csv
│   │   └── B30P105_RD.csv / _TD.csv
│   └── compare_curves.py              参考曲线对比脚本（BH 分析基线）
├── data/
│   ├── reference_anchors/         ★   RD 锚点 δ(H) 校准文件（4个JSON，首次自动生成）
│   ├── exports/                        .amat 导出文件（运行时生成）
│   ├── datasets/                       ML 训练集（gitignored）
│   ├── models/                         训练好的模型（gitignored）
│   └── sim_bh/                         仿真 B-H 中间数据缓存
├── output/                             MuMax3 仿真输出（OVF 文件、角度子目录）
├── input/                              待仿真的晶粒取向文件
├── preinput/                           织构生成中间文件
├── grain_scripts/                      生成的 .mx3 仿真脚本
├── scripts/                            批量任务调度脚本
├── tools/
│   └── recalibrate_anchor.py      ★   用真实仿真数据更新锚点校准
├── configs/
│   └── paper_grade_pipeline_recommended.json  推荐流水线配置
├── tests/                              单元测试
└── docs/
    ├── material_mapping_strategy.md    映射策略设计文档
    ├── anisotropic_interpolation_workflow.md
    ├── paper_grade_training_protocol.md
    └── physics_constraint_calibration.md
```

---

## 精度现状

| 指标 | 修正前 | 修正后（当前） | 说明 |
|------|--------|--------------|------|
| RD B800 误差 | 0.10–0.28 T | **< 0.05 T** | smoothstep δ(H) 修正 |
| TD B-H 形状 | 完全失效（1.42T平台）| **与参考曲线一致** | Hk 缩放修正 |
| TD 各向异性比 @H=5000 | 0.84（均匀平台）| **0.92–0.96** | H 延伸到 50000 A/m |
| Hc（RD）| 34,203 A/m（SW理论值）| **< 10 A/m** | go_steel_reference 替换 |

---

## License

MIT License — 学术研究与非商业用途。引用请注明出处。

```
@misc{go-steel-magsim-2026,
  title  = {GO-Steel MagSim: A Micromagnetic Simulation and ML Surrogate Platform for GO Silicon Steel},
  author = {YUCE},
  year   = {2026},
  url    = {https://github.com/ZWXYM/go-steel-magsim}
}
```
