Repository: ZWXYM/go-steel-magsim

# GO-Steel MagSim — 取向硅钢微磁仿真与材料校准

## 当前系统（2026-11-09）

优化页可直接[下载当前作者数据集及原文件](docs/motor_dataset_export_20261106.md)；方向等效电机结果支持[实际求解材料、B-H节点和来源下载](docs/actual_motor_material_exports_20261106.md)。工程比较筛选原数值异常，完整原值继续保留，原作者优化程序与已存结果沿用。

首页“系统数据与下载”进入[数据中心](docs/system_data_20261106.md)：按原版本查看当前数据，勾选校准、已有材料预测、数据集、电机批量、原优化及约束研究，生成可重开的私有工作包。[保存预测收集](docs/prediction_workpack_20261106.md)包含原输入、父/有效校准库和材料出口，无需分别整理；保留原CSV、材料、异常和来源哈希。

四样品校准新增[可选低微磁权重版本](docs/regularized_bank_20261106.md)：相同四开发样品的整材料嵌套留出平均RMSE由0.04404降至0.03080 T，支持完整材料排除预测及RD/TD出口；原默认V2保留。最大B800误差仍为0.06036 T，属于回顾性开发结果。新版本[沿用现有训练数据约定](docs/regularized_training_contract_20261106.md)。

File: docs/workbench_20261004.md
# 四材料校准与电机牌号扫描工作台

用户确认接入 B23R075、B27R090、B27R095、B30P105。入口 `/workbench`，保留原微磁平台并从其侧栏链接进入。

## 启动与操作

论文工作区双击根目录 `start_workbench.cmd`，或在 PowerShell 执行 `tools/start_workbench.ps1`，访问 `http://127.0.0.1:5001/workbench`。公开仓库执行 `python tools/start_workbench.py --port 5001`。只监听本机地址，debug/reloader 关闭。

1. 四个样品默认全选，点击“建立校准并检验”。程序先核验冻结 manifest、原生 script/table 及参考曲线，再生成独立校准记录。
2. 选择材料和 RD/TD，查看原始仿真、参考、标定结果和逐材料留出曲线，下载误差 CSV。“下载四材料校准包”包含 bank、来源报告、所有物理 H/原始/参考/标定/留出 CSV 和四种材料的实验 `.amat`；历史校准可重新加载，旧记录不补写。
3. 上传或粘贴其他材料的 `raw_pair.json`，点击“应用当前校准”，下载物理 H/B CSV、来源 JSON 和实验版 `.amat`。文件需含 material_id、params、simulation_physics_version、texture_sampling_version、RD/TD 的 H/B；H 单位 A/m、B 单位 T。可用 B30P105 示例检查通路。
4. 切换“电机牌号扫描”，选择一个或多个牌号，生成独立任务，再提交队列。各材料顺序求解，自动导出官方报告、整理指标和总结；失败项保留并显示，不能参与通过项排名。

求解时保持服务进程运行。界面关闭不会停止已经启动的求解；程序重启/断电后的任务恢复尚需人工核对 PID、锁和日志，不能重复提交或删除锁后盲目重算。相同试验重新执行要生成新任务。多个提交按 queued_utc 排序，OS 排他锁阻止并发队列执行。

全部新产物写 `data/workbench/calibration/cal_*` 或 `data/workbench/motor/scan_*`，由 Git 忽略；原始来源、旧 bank、模型及电机工程保持不变。校准记录有 bank/manifest/native source 哈希，电机任务有模板、48 个对象、worker 和初始副本哈希。旧失败项也保留。

## 当前校准口径

仍采用 frozen n8 的 `cubic_sample_frame_v2` / `legacy_multi_peak_importance_v1` / `fixed_h_delta_v1`，直接接通现有原生结果和已处理参考；不把新 Haar/prefix v2 输入混入该 bank。历史 raw_pair 缺少采样字段时，仅与四份冻结 JSON 完全一致才补充旧协议及来源 SHA，任意新输入必须自行明确协议。新输入错误版本、非法路径或重复提交会被拒绝。

| 口径 | 平均 RMSE / T | 最大绝对 B800 误差 / T |
|---|---:|---:|
| 原始仿真 | 1.46051 | 1.94831 |
| 四材料标定 | 0.0107405017 | 0.0036523656 |
| 整材料留出 | 0.0658125792 | 0.1590637451 |

RMSE 沿用 H≥100 A/m 的规定非均匀节点等权口径。每次材料留出完全移除该材料两方向的锚点，其参考不回填预测。八条已知材料曲线的 B800 标定误差均小于 0.05 T；留出尚未全部达标。已有 Si 为报告标称值、ODF 为估计，参考为已处理数据，尚无同批次完整成分/EBSD绑定。当前功能提供可审查的修正基准，不能宣称未知材料已经达到相同误差。

导出 `.amat` 保持物理 H，标记实验 B-H，损耗为零占位；不能用该占位材料做正式效率排名。当前电机扫描使用独立的 AEDT 内置材料目录，尚未自动把这些实验版修正材料纳入正式损耗比较。

## 电机模板与指标

选用 V8_2 23ZH90 模板，其 final 版本官方 CSV 与摘要可核验。准备阶段仅改变 48 个 GOES 插片的 MaterialValue；几何文本、对象局部坐标系和激励保持一致。不复制旧求解输出。运行阶段在新独立 AEDT 会话核对每个对象的 `<object>_CS` 和实际材料名，并执行模型验证。

历史单周期对照使用 0–10 ms 的完整 31 点；铁损去首点、铜损保留全部 31 点，沿用 V8_2 指标协议。三周期模式 `periodic_cycle3_v1` 固定 NumTorqueCycles=3，保留 0–30 ms 的全部 91 点官方 CSV；事先规定统计第三周期 20–30 ms 的 31 点，铁损去该窗口首点、铜损全保留。第二/第三周期逐相位转矩差须≤0.1 N·m，平均转矩相对差≤2%、平均铁损相对差≤5%；任一失败则不纳入排名。不能因结果不好再挑窗口或删点。新旧口径各自保存和标记，不能混合排名。

解析实际 s/ms/ns 和 W/mW/kW 单位，转矩和损耗时间网格必须一致。共同通过条件为平均/最小转矩正、最大转矩<10 N·m、脉动<100%、损耗非负；这些条件和周期一致性不能代替网格/时间步独立收敛。效率为 Pout/(Pout+PFe+PCu)，未含机械和杂散损耗。

内置材料及局部 CS 激活不证明完整 RD/TD 张量本构，仍需后续方向验证。历史归档只读取各案 final_resolved 官方 CSV；23ZDKH75 缺失该版本 CSV、27ZDKH85 波动异常分别标记，绝不用另一版本数据补齐。

公开仓库保留程序和限定验证证据，不含完整 AEDT/Motor-CAD 工程或运行环境。若在公开副本运行电机工作台，设置 `GO_STEEL_THESIS_ROOT` 指向本机完整论文工作区；缺失资源时页面明确停用扫描入口。

## 验证记录

58 项 unittest 已通过，包括源文件保持、整材料排除、采样版本拒绝、48 对象纯材料替换、CSV 单位/时间网格、铜损首点口径、重复提交拒绝、许可失败前置阻止，以及全三周期/固定窗口/周期不一致拒绝。浏览器已完成四材料标定和 B30P105 原生对修正导出。首次原生扫描 `scan_57192b1bc9f0` 在打开设计时失败，第二次 `scan_c1e4979cc57a` 仍无可用许可且暴露释放接口参数错误，全部保留。现已继承现有工作站 SERVER 配置、取得独立 Desktop PID并修复释放接口。用户启动 1055 后，`scan_d499b9ece91a` 两案均完成原生求解/官方 CSV；M6 启动首步转矩 −201 N·m 被拒绝，23ZH90 单周期通过（1.88477 N·m，16.39430 W），故增加独立冻结的三周期检验，最终验收见下文。

## 原生三周期验收（2026-10-05）

`scan_092904b5932d` 已完成两案，worker/指标源在求解前由 `775d3008` 冻结。完整 91 点官方 CSV 和模型核验已保存；48 个对象的实际材料名与 object-CS 均通过。统计遵循事先固定的第三周期窗口，结果如下。

| 材料 | 第三周期转矩 N·m | 第三周期铁损 W | 相位转矩最大差 N·m | 平均转矩相对差 | 铁损相对差 | 验收 |
|---|---:|---:|---:|---:|---:|---|
| M-6 Carlite | 1.876170 | 24.305477 | 0.245182 | 0.1178% | 4.7379% | 不通过相位差≤0.1 N·m |
| 23ZH90 | 1.907503 | 24.886886 | 0.239221 | 1.9040% | 3.3882% | 不通过相位差≤0.1 N·m |

本轮共四次成功 Maxwell 原生求解（单周期两案、三周期两案），其中单周期一案通过、三周期零案通过；不能把求解成功当作可靠物理排名。四次早期设计打开失败另存，不计原生成功。三周期任务状态为 `completed_with_failures`，未删除启动点或放宽门限，全部原始 CSV 可从工作台下载。队列锁已释放，独立 Desktop 已正常关闭。

限定公开证据位于 `calibration/workbench_evidence_20261004`：校准 bank/来源报告/误差/曲线/四材料导出、两套任务的五类官方 CSV、48 对象验证、结果和总结，以及哈希绑定的冻结 producer。`final_validation.json` 重新解析所有官方报告并核对结果与哈希；`cycle1_validation.json` 保留此前阶段状态。公开副本 58 项测试通过（跳过一项私有归档依赖），15 项旧平台烟雾通过；39,398 条原目录/快照记录核验未变。

下一步优先诊断相位转矩的周期差及网格/时间步稳定性，在新试验目录冻结对照方案，获得通过的同版本基线后再扩大正式排名。扫描队列的自动中断恢复、修正材料的独立损耗和 RD/TD 回接，以及优化闭环仍待完成。

File: docs/workbench_input_binding_20261020.md
# 校准记录、预测输入和下载来源绑定

以前预测等待返回时切换校准，下载链接会使用返回时的current校准ID，而预测实际保存在请求发起时的目录。使用已有预测只读核对：正确目录的CSV返回200，拼到另一个校准目录返回400；文件本身未损坏。此前快速切换校准的迟到读取也会覆盖新选择，重复点击能产生两个预测请求。

现在请求固定校准ID、原始输入和排除范围；返回须符合请求的校准/材料/预测身份。下载地址始终从固定来源构造，结果同时显示校准和预测编号。等待期间换库或改输入，先前预测不会混到当前结果区；完成后提供从原校准材料记录重开的链接。当前请求未返回前不重复预测，校准建立也保持单次请求。

切换或清空校准时解除旧报告和预测操作，加载失败或身份不符不继续使用旧库。校准读取、清单刷新及新建记录都区分请求先后和当前选择；较早配置生成的记录仍保存，但不会覆盖用户后来选择的记录。输入文件、示例和原生对使用同一输入更新入口，旧文件/示例的迟到返回不能覆盖较新的输入。

主工作台脚本与原生对、冻结研发预览按原顺序延迟加载，保留它们的现有接口。已保存两份校准的16张图、误差及质量表与原页面逐项相同；已有预测的五个正常下载地址完全相同。原校准/预测后端四文件、参考数据、bank和原生table均未修改。

真实网页只重开已有校准、切库、载入已完成的DEMO原生对及打开冻结研发预览，没有建立校准或保存预测。测试的POST是Node VM模拟响应，实际新增记录和原生下发为0。不能把界面状态修复称为材料精度变化，所有旧结果和研究范围保持。

File: docs/workpack_sources_20261110.md
# 校准与电机批量的实际来源关系

数据中心的电机批量选项会列出其保存的校准记录。组合工作包自动写入每条材料的原校准记录、材料键、父/有效子bank及排除范围，并与另选校准记录比较。相同父库不代表预测子库相同，相关标记分别记录。

选择新校准和旧电机批量时可以分别归档。工作包说明会明确提示来源不同，data_index.json中的calibrated_batch.calibration_relation列出实际关系，不把旧电机结果称为使用新校准重新求解的成果。旧记录缺少来源时标为unknown，不按所选校准补填。

原校准、曲线、原生CSV、批量报告、指标与数值判据均保留；此更改只补来源关系，不重新预测、训练、求解或评分。完整包仍为本机私有快照。

File: docs/workspace_binding_20261022.md
# 主平台工作目录与任务绑定

切换工作目录前，后台检查本进程的活动任务、原生作业、待发队列、流水线及相对路径接口请求；仍在活动时返回409，目录不变。相同目录允许确认并保留输入。空闲切换后清除数据集、模型和流水线实例缓存。

主平台页面把当前工作目录的ASCII摘要绑定到后续接口请求，旧页面不能在另一个页面切换后默默操作新目录。空闲切换成功刷新页面，重新读取该目录的列表与输入；旧文件保留。独立工作台使用绝对资源根，不受主平台目录切换影响。旧客户端不提供摘要仍兼容，但同样受活动任务保护。

回归使用临时中文目录、合成相对路径输出和并发HTTP请求，未改变正在使用的Web目录，也未进行生产训练、材料预测或原生求解。这是同一Web进程内的目录管理；不能约束外部程序直接改变其自身目录。
