Repository: ZWXYM/go-steel-magsim

# GO-Steel MagSim — 取向硅钢微磁仿真与材料校准

## 当前系统（2026-11-09）

优化页可直接[下载当前作者数据集及原文件](docs/motor_dataset_export_20261106.md)；方向等效电机结果支持[实际求解材料、B-H节点和来源下载](docs/actual_motor_material_exports_20261106.md)。工程比较筛选原数值异常，完整原值继续保留，原作者优化程序与已存结果沿用。

首页“系统数据与下载”进入[数据中心](docs/system_data_20261106.md)：按原版本查看当前数据，勾选校准、已有材料预测、数据集、电机批量、原优化及约束研究，生成可重开的私有工作包。[保存预测收集](docs/prediction_workpack_20261106.md)包含原输入、父/有效校准库和材料出口，无需分别整理；保留原CSV、材料、异常和来源哈希。

四样品校准新增[可选低微磁权重版本](docs/regularized_bank_20261106.md)：相同四开发样品的整材料嵌套留出平均RMSE由0.04404降至0.03080 T，支持完整材料排除预测及RD/TD出口；原默认V2保留。最大B800误差仍为0.06036 T，属于回顾性开发结果。新版本[沿用现有训练数据约定](docs/regularized_training_contract_20261106.md)。

已补充[同报告CSV绑定集合](docs/bound_motor_archive_20261106.md)及[原优化约束敏感性](docs/motor_constraint_studies_20261106.md)。原final归档保持；固定48组条件只调用原评分、保存来源和全部案例，不增加独立材料或原生计算。

约束研究可[应用所选条件保存原程序筛选](docs/study_application_20261109.md)，并直接重开原优化结果及沿用配置；来源和基准绑定，重复应用重开同一记录，原默认零候选保持，不自动启动扫描。

双击 `start_system.cmd` 打开统一首页，使用实际显示的端口；首页可在线阅读和下载操作说明。完整用法见[系统使用说明](docs/system_user_guide.md)，功能交付核对见[系统交付检查](docs/system_delivery_acceptance_20261020.md)。

- 已接通四样品校准和整牌号留出、新参数原生RD/TD、保存预测与材料库、校准材料批量分析、官方CSV/原始波形/来源汇总。
- 主平台工作目录切换检查活动任务和请求，空闲切换刷新页面与缓存；旧页面的目录摘要不匹配时停止操作，避免输出与模型来源串目录。
- 训练任务保留创建目录，网页按目录恢复；其他目录或来源未知的旧训练明确显示历史提示，不冒充当前结果，也不自动重训。
- 原脚本执行面板固定脚本/作业身份，支持排队取消与失联重连；并发提交保持串行，重复请求不重复下发，关闭面板不停止任务。
- 首页可读取和下载系统报告，汇总当前地址、目录、版本、许可TCP与保存任务状态；读取不启动或恢复任务。
- 脚本任务历史与完整日志落盘，重开服务后可只读查看，清理卡片仍保留记录；不会自动重放旧队列或停止旧进程。
- 作者已有原库多牌号扫描和优化流程保留，网页可配置、串行下发、重开与下载；各数据集及其处理口径分别保存。
- 校准页提供冻结研发候选的只读对照，并可显式选择低微磁权重V3生成独立记录；支持全部曲线CSV、逐项误差CSV与完整ZIP，默认V2不自动替换。
- 材料库、批量页和进度页按原材料代号识别预测，进度页同时显示保存参数和AMAT内部名。结果计算完成与原数值判据分开表达。
- 批量汇总包包含逐条保存转速、平均转矩和折算功率CSV/JSON；结果链接固定执行记录，校准页可重开指定牌号和RD/TD。准备计划的迟到响应保留当前操作，提供原计划链接；重开入口会核对并复用匹配版本。
- 批量页可指定已有结果为基准，比较同模板、模型、协议和转速下的转矩/功率差值及百分比，逐项保留原数值判据和标定来源差异。比较可下载CSV/JSON，也可一键打包比较、原批量摘要和官方CSV，附文件哈希清单。
- [四样品同校准库批量](docs/four_fit_batch_20261021.md)已完成3次新增分析、1份结果复用，4份官方CSV共124点与比较薄证据已保存。B27R090通过原数值判据，其余异常保留，未用异常平均值生成材料排名。
- 当前新参数接口例子只有1晶粒/方向，其电机转矩含数值异常，原值和失败状态保留。BH校准材料只提供转矩分析，损耗与最终材料排名另需数据；系统功能贯通不代表全部研究问题已解决。

本机的既有结果可重开使用，无需为演示重新求解。完整原生工程与论文归档不随公开程序发布；缺少本机许可或资源时仍可使用CPU功能和本机已保存的结果。论文整理继续暂停。

普通启动允许使用已配置的GPU和原生求解器；`--cpu-only` 是显式可选的预览模式，只限制对应Web进程的原生与训练提交。历史条目中某次仅运行CPU检查的记录不表示当前全局禁用GPU。

<details>
<summary>开发与验证历史（保留原日期、当时端口和阶段状态）</summary>

2026-10-20 完整联调：新材料参数→真实MuMax→校准预测→电机批量→官方31点CSV/摘要下载已实跑；原库优化保留。1晶粒接口例子的电机结果有数值异常，原始点/判据与异常标记保留，未追加重算。主444测试通过；见[完整流程和实际结果](docs/custom_material_full_chain_20261020.md)。论文暂停。

**开始使用：** 双击 `start_system.cmd`；完整操作见[系统使用说明](docs/system_user_guide.md)。下列日期条目保留开发历史，当前端口与版本以系统首页为准。

2026-10-20 易用性：材料库/批量列表显示输入材料代号、预测编号及建模参数，原AMAT/校准来源与已有任务保持；启动器可保留超过20个旧实例后自动顺延。21条目及4192旧文件只读核验通过，无新增求解。见[材料身份与启动说明](docs/material_input_identity_20261020.md)。

2026-10-20 新材料入口：系统首页可填写参数并生成校准兼容RD/TD任务，单独开始GPU仿真、暂停/重开、自动原生对导出，再接预测/材料库/电机批量。实际2个MuMax算例21.406秒完成，新材料预测与CPU双材料计划已保存；主435测试通过。1晶粒接口例子不代表独立精度验证，旧数据与原电机优化保留，论文暂停。见[操作与验收](docs/native_material_runs_20261020.md)。

2026-10-19 网页出口：在材料校准页选择已有冻结仿真，导出原生RD/TD、下载来源包并载入预测输入；保存记录支持刷新重开。实际B30导出及整牌号排除预测已通过，主422项测试通过，没有新增求解。见[操作说明](docs/native_pair_web_20261019.md)。默认无branch旧table仍不直接转换，论文暂停。

2026-10-19 最新：新增启动源码版本保护、独立预算观察程序和预算失败说明，413项软件测试通过。可选B-H平滑协议已完成一次原生设置核验，但求解到1200秒预算停止，没有完整结果或精度改善结论；旧转矩结果全部保留。运行本地 `start_system.cmd` 打开匹配版本，历史记录中的端口仅表示当次实例。见[运行与预算说明](docs/solver_controls_20261019.md)。论文继续暂停。

2026-10-19 系统收尾：独立转矩结果页已接入只读异常/相邻原值/profile字段/保存设置检查及摘要下载；统一首页补齐校准材料批量与原库牌号两条操作流程。详细见[操作速查](docs/system_quickstart_20261019.md)（docs目录内阅读时见system_quickstart_20261019.md）。本增量不修改旧结果、不新增求解、不写论文。

2026-10-19 批量增量：校准材料多选→串行导入/分析→暂停/重开接续→官方CSV/文字摘要/叠图已实际接通；主378测试通过。两项实际转矩中B23R075含负点，已保留并标记异常，不重跑。当前系统 http://127.0.0.1:5011/system；效率/最终排名禁用，论文暂停。见 [批量功能](docs/calibrated_batches_20261019.md)。

2026-10-19 实际收尾：校准材料单案电机链路已走通，官方31点转矩CSV自动整理，平均转矩1.880349 N·m；两个专用会话已释放。新系统实例为 http://127.0.0.1:5008/system，重复接续复用已有结果；效率/最终排名禁用，校准材料批量使用继续收尾，论文暂停。

2026-10-19：新增材料库“准备或接续电机分析”，准确复用现有记录，原生导入已实际通过；修复 Windows Python 启动器/worker 交接，342项软件测试通过。新独立转矩分析按固定预算执行，结果以执行记录为准，效率/最终排名禁用。见 [功能与实际接续](docs/material_chain_20261019.md)。

2026-10-10 新增“材料到电机进度”：19份保存材料与已有导入、分析、执行链路集中浏览，可精确接续现有记录并下载进度汇总。修复材料库刷新丢失预测选择；主320项软件测试通过，真实网页链接/重开/下载已验收，2454旧存储文件不变。本轮1055无监听、许可服务Stopped，真实新导入/求解0；校准材料端到端仍待完成，论文暂停。[说明](docs/material_workflow_20261010.md)。

2026-10-09 转矩执行流程：分析计划新增独立任务准备、手动执行、状态重开、失败/超时管理及官方转矩 CSV 自动整理，复用作者报表入口。主304项软件测试通过，实际网页已核验；执行器测试使用模拟原生接口。本轮1055不可连接，实际新导入/求解0，2454个旧存储文件保持。实际材料导入与端到端分析仍待完成，效率和最终排名禁用。[说明](docs/torque_execution_20261009.md)。

2026-10-09 转矩分析入口：材料库可保存1/3周期分析计划、重开和下载冻结包；新页面显示既有算例的官方转矩及原CSV，四个转矩指标与原扫描一致。主286测试通过，原2448存储文件保持。1055仍不可连接，本次无原生导入或新求解；实际校准材料分析执行待接通，效率和最终排名保持禁用。[说明](docs/bh_only_analysis_20261009.md)。

2026-10-09 新增校准材料原生导入入口：网页准备独立子副本、手动下发、状态重开和保存预检 worker。最终主278测试通过；旧准备若程序变化会显示需新副本。本次1055不可连接，实操保留 ready，未启动 AEDT/求解；下一步实际导入仍待完成。[说明](docs/calibrated_motor_native_20261009.md)。


2026-10-08 材料库新增“准备隔离电机副本”：冻结原材料包和实际bank，生成48插片引用工程，保存记录重开可用。主269测试通过；当前待原生材料导入，没有求解提交或效率排名，不改变既有牌号扫描。[说明](docs/calibrated_motor_preparation_20261008.md)。

File: go_steel_data/output/B23R075_RD.csv
# B23R075 (Domain-refined Hi-B) - RD
# H (A/m), B (T)
# Source: Nippon Steel/JFE GO electrical steel catalog (digitized)
0.000000,0.000000
0.100000,0.000088
0.111871,0.000110
0.125151,0.000137
0.140008,0.000171
0.156629,0.000214
0.175222,0.000268
0.196023,0.000335
0.219293,0.000418
0.245326,0.000522
0.274449,0.000652
0.307029,0.000815
0.343477,0.001017
0.384251,0.001270
0.429866,0.001584
0.480896,0.001976
0.537984,0.002464
0.601848,0.003071
0.673295,0.003825
0.753222,0.004761
0.842638,0.005923
0.942668,0.007363
1.054574,0.009144
1.179763,0.011346
1.319814,0.014062
1.476491,0.017407
1.651767,0.021515
1.847850,0.026550
2.067210,0.032699
2.312611,0.040185
2.587143,0.049257
2.894266,0.060196
3.237848,0.073308
3.622216,0.088905
4.052213,0.107289
4.533256,0.128705
5.071404,0.153375
5.673436,0.188853
6.346936,0.240939
7.100388,0.310020
7.943282,0.394251
8.886238,0.504280
9.941133,0.642602
11.121256,0.793764
12.441473,0.948834
13.918414,1.101623
15.570684,1.247357
17.419097,1.383944
19.486937,1.499311
21.800253,1.572197
24.388185,1.631135
27.283334,1.675173
30.522168,1.704705
34.145489,1.734868
38.198937,1.769350
42.733575,1.804544
47.806525,1.831015
53.481691,1.852336
59.830561,1.869645
66.933113,1.882578
74.878817,1.893731
83.767764,1.904539
93.711928,1.915392
104.836574,1.922370
117.281840,1.927214
131.204496,1.931217
146.779927,1.935138
164.204334,1.939826
183.697212,1.944638
205.504110,1.949015
229.899730,1.953615
257.191381,1.958258
287.722854,1.961558
321.878751,1.962208
360.089333,1.962462
402.835935,1.962637
450.657034,1.962788
504.155028,1.963024
564.003828,1.963371
630.957344,1.963785
705.858987,1.964288
789.652287,1.964917
883.392781,1.965773
988.261314,1.966878
1105.578905,1.968127
1236.823397,1.969599
1383.648068,1.971300
1547.902458,1.973213
1731.655667,1.975287
1937.222423,1.977412
2167.192235,1.979525
2424.462017,1.981874
2712.272579,1.984477
3034.249451,1.987313
3394.448553,1.990332
3797.407287,1.993433
4248.201698,1.996440
4752.510411,1.999059
5316.686168,2.001011
5947.835852,2.002835
6653.910011,2.004598
7443.803013,2.006264
8327.465086,2.007801
9316.027658,2.009193
10421.943585,2.010465
11659.144012,2.011812
13043.213867,2.013287
14591.588183,2.014896
16323.771723,2.016643
18261.584683,2.018525
20429.437558,2.020538
22854.638641,2.022665
25567.738022,2.024880
28602.912425,2.027139
31998.395732,2.029371
35796.960610,2.031474
40046.457318,2.033296
44800.416471,2.034620
50118.723363,2.035133

File: go_steel_data/output/B23R075_TD.csv
# B23R075 (Domain-refined Hi-B) - TD
# H (A/m), B (T)
# Source: Nippon Steel/JFE GO electrical steel catalog (digitized)
0.000000,0.000000
0.100000,0.000201
0.111871,0.000225
0.125151,0.000252
0.140008,0.000283
0.156629,0.000317
0.175222,0.000355
0.196023,0.000397
0.219293,0.000445
0.245326,0.000499
0.274449,0.000559
0.307029,0.000627
0.343477,0.000703
0.384251,0.000789
0.429866,0.000885
0.480896,0.000994
0.537984,0.001116
0.601848,0.001254
0.673295,0.001409
0.753222,0.001585
0.842638,0.001783
0.942668,0.002008
1.054574,0.002263
1.179763,0.002551
1.319814,0.002879
1.476491,0.003253
1.651767,0.003678
1.847850,0.004163
2.067210,0.004719
2.312611,0.005354
2.587143,0.006085
2.894266,0.006924
3.237848,0.007892
3.622216,0.009011
4.052213,0.010306
4.533256,0.011809
5.071404,0.013557
5.673436,0.015594
6.346936,0.017973
7.100388,0.020758
7.943282,0.024024
8.886238,0.027858
9.941133,0.032368
11.121256,0.037677
12.441473,0.043931
13.918414,0.051300
15.570684,0.059980
17.419097,0.070193
19.486937,0.082190
21.800253,0.096243
24.388185,0.112638
27.283334,0.131660
30.522168,0.153657
34.145489,0.183747
38.198937,0.224600
42.733575,0.274502
47.806525,0.328868
53.481691,0.380935
59.830561,0.433773
66.933113,0.490337
74.878817,0.555049
83.767764,0.636649
93.711928,0.741554
104.836574,0.837772
117.281840,0.923709
131.204496,1.006863
146.779927,1.090447
164.204334,1.166308
183.697212,1.232597
205.504110,1.295110
229.899730,1.357029
257.191381,1.413629
287.722854,1.464525
321.878751,1.502039
360.089333,1.532663
402.835935,1.561940
450.657034,1.592971
504.155028,1.621988
564.003828,1.648080
630.957344,1.667893
705.858987,1.682976
789.652287,1.697970
883.392781,1.718265
988.261314,1.738466
1105.578905,1.751189
1236.823397,1.761684
1383.648068,1.771559
1547.902458,1.783934
1731.655667,1.799950
1937.222423,1.816159
2167.192235,1.828758
2424.462017,1.840418
2712.272579,1.851195
3034.249451,1.860944
3394.448553,1.870333
3797.407287,1.879662
4248.201698,1.888612
4752.510411,1.896744
5316.686168,1.903811
5947.835852,1.911092
6653.910011,1.918612
7443.803013,1.926035
8327.465086,1.932806
9316.027658,1.938052
10421.943585,1.940731
11659.144012,1.942813
13043.213867,1.945032
14591.588183,1.947379
16323.771723,1.949841
18261.584683,1.952395
20429.437558,1.955010
22854.638641,1.957644
25567.738022,1.960240
28602.912425,1.962728
31998.395732,1.965023
35796.960610,1.967020
40046.457318,1.968601
44800.416471,1.969638
50118.723363,1.970000

File: go_steel_data/output/B27R090_RD.csv
# B27R090 (Hi-B) - RD
# H (A/m), B (T)
# Source: Nippon Steel/JFE GO electrical steel catalog (digitized)
0.000000,0.000000
0.100000,0.000073
0.111871,0.000091
0.125151,0.000114
0.140008,0.000142
0.156629,0.000178
0.175222,0.000222
0.196023,0.000278
0.219293,0.000347
0.245326,0.000434
0.274449,0.000542
0.307029,0.000677
0.343477,0.000845
0.384251,0.001056
0.429866,0.001317
0.480896,0.001644
0.537984,0.002050
0.601848,0.002556
0.673295,0.003185
0.753222,0.003967
0.842638,0.004938
0.942668,0.006143
1.054574,0.007636
1.179763,0.009482
1.319814,0.011764
1.476491,0.014579
1.651767,0.018044
1.847850,0.022300
2.067210,0.027513
2.312611,0.033878
2.587143,0.041624
2.894266,0.051006
3.237848,0.062314
3.622216,0.075858
4.052213,0.091957
4.533256,0.110912
5.071404,0.133073
5.673436,0.167252
6.346936,0.219708
7.100388,0.289966
7.943282,0.374344
8.886238,0.480195
9.941133,0.612766
11.121256,0.762682
12.441473,0.919971
13.918414,1.078622
15.570684,1.227795
17.419097,1.364050
19.486937,1.479311
21.800253,1.552197
24.388185,1.611135
27.283334,1.655234
30.522168,1.684603
34.145489,1.713735
38.198937,1.741636
42.733575,1.785711
47.806525,1.819484
53.481691,1.842813
59.830561,1.859646
66.933113,1.872578
74.878817,1.883731
83.767764,1.894467
93.711928,1.905026
104.836574,1.912993
117.281840,1.919578
131.204496,1.925471
146.779927,1.930942
164.204334,1.936869
183.697212,1.942767
205.504110,1.945111
229.899730,1.945467
257.191381,1.945692
287.722854,1.945892
321.878751,1.946223
360.089333,1.946625
402.835935,1.947077
450.657034,1.947560
504.155028,1.948033
564.003828,1.948468
630.957344,1.948887
705.858987,1.949338
789.652287,1.949918
883.392781,1.950723
988.261314,1.951852
1105.578905,1.953684
1236.823397,1.956540
1383.648068,1.960394
1547.902458,1.965038
1731.655667,1.969961
1937.222423,1.974159
2167.192235,1.976848
2424.462017,1.979482
2712.272579,1.982146
3034.249451,1.984794
3394.448553,1.987374
3797.407287,1.989832
4248.201698,1.992108
4752.510411,1.994156
5316.686168,1.995990
5947.835852,1.997786
6653.910011,1.999540
7443.803013,2.001214
8327.465086,2.002772
9316.027658,2.004186
10421.943585,2.005465
11659.144012,2.006812
13043.213867,2.008287
14591.588183,2.009896
16323.771723,2.011643
18261.584683,2.013525
20429.437558,2.015538
22854.638641,2.017665
25567.738022,2.019880
28602.912425,2.022139
31998.395732,2.024371
35796.960610,2.026474
40046.457318,2.028296
44800.416471,2.029620
50118.723363,2.030133

File: go_steel_data/output/B27R090_combined.csv
# B27R090 (Hi-B) - RD and TD
# H (A/m), B_RD (T), B_TD (T)
# Source: Nippon Steel/JFE GO electrical steel catalog (digitized)
0.000000,0.000000,0.000000
0.100000,0.000073,0.000101
0.111871,0.000091,0.000114
0.125151,0.000114,0.000127
0.140008,0.000142,0.000143
0.156629,0.000178,0.000160
0.175222,0.000222,0.000180
0.196023,0.000278,0.000202
0.219293,0.000347,0.000226
0.245326,0.000434,0.000254
0.274449,0.000542,0.000285
0.307029,0.000677,0.000321
0.343477,0.000845,0.000360
0.384251,0.001056,0.000405
0.429866,0.001317,0.000456
0.480896,0.001644,0.000514
0.537984,0.002050,0.000579
0.601848,0.002556,0.000654
0.673295,0.003185,0.000738
0.753222,0.003967,0.000834
0.842638,0.004938,0.000944
0.942668,0.006143,0.001069
1.054574,0.007636,0.001213
1.179763,0.009482,0.001378
1.319814,0.011764,0.001567
1.476491,0.014579,0.001785
1.651767,0.018044,0.002038
1.847850,0.022300,0.002330
2.067210,0.027513,0.002669
2.312611,0.033878,0.003064
2.587143,0.041624,0.003525
2.894266,0.051006,0.004064
3.237848,0.062314,0.004696
3.622216,0.075858,0.005440
4.052213,0.091957,0.006317
4.533256,0.110912,0.007353
5.071404,0.133073,0.008581
5.673436,0.167252,0.010037
6.346936,0.219708,0.011768
7.100388,0.289966,0.013830
7.943282,0.374344,0.016287
8.886238,0.480195,0.019220
9.941133,0.612766,0.022722
11.121256,0.762682,0.026903
12.441473,0.919971,0.031894
13.918414,1.078622,0.037845
15.570684,1.227795,0.044930
17.419097,1.364050,0.053343
19.486937,1.479311,0.063298
21.800253,1.552197,0.075023
24.388185,1.611135,0.088746
27.283334,1.655234,0.104678
30.522168,1.684603,0.123062
34.145489,1.713735,0.148892
38.198937,1.741636,0.184968
42.733575,1.785711,0.229983
47.806525,1.819484,0.280112
53.481691,1.842813,0.329656
59.830561,1.859646,0.381684
66.933113,1.872578,0.438826
74.878817,1.883731,0.504709
83.767764,1.894467,0.586649
93.711928,1.905026,0.691554
104.836574,1.912993,0.787772
117.281840,1.919578,0.873709
131.204496,1.925471,0.956854
146.779927,1.930942,1.039732
164.204334,1.936869,1.117162
183.697212,1.942767,1.189129
205.504110,1.945111,1.255432
229.899730,1.945467,1.316482
257.191381,1.945692,1.374869
287.722854,1.945892,1.432978
321.878751,1.946223,1.472699
360.089333,1.946625,1.503137
402.835935,1.947077,1.531940
450.657034,1.947560,1.562971
504.155028,1.948033,1.591981
564.003828,1.948468,1.617507
630.957344,1.948887,1.639307
705.858987,1.949338,1.658740
789.652287,1.949918,1.677705
883.392781,1.950723,1.698895
988.261314,1.951852,1.718481
1105.578905,1.953684,1.731189
1236.823397,1.956540,1.741684
1383.648068,1.960394,1.751559
1547.902458,1.965038,1.763902
1731.655667,1.969961,1.779503
1937.222423,1.974159,1.795786
2167.192235,1.976848,1.810351
2424.462017,1.979482,1.825147
2712.272579,1.982146,1.839309
3034.249451,1.984794,1.851020
3394.448553,1.987374,1.860860
3797.407287,1.989832,1.870146
4248.201698,1.992108,1.878741
4752.510411,1.994156,1.886625
5316.686168,1.995990,1.894127
5947.835852,1.997786,1.902114
6653.910011,1.999540,1.910493
7443.803013,2.001214,1.918887
8327.465086,2.002772,1.926648
9316.027658,2.004186,1.932731
10421.943585,2.005465,1.935849
11659.144012,2.006812,1.938266
13043.213867,2.008287,1.940844
14591.588183,2.009896,1.943572
16323.771723,2.011643,1.946435
18261.584683,2.013525,1.949408
20429.437558,2.015538,1.952453
22854.638641,2.017665,1.955523
25567.738022,2.019880,1.958553
28602.912425,2.022139,1.961462
31998.395732,2.024371,1.964147
35796.960610,2.026474,1.966490
40046.457318,2.028296,1.968349
44800.416471,2.029620,1.969572
50118.723363,2.030133,1.970000

File: go_steel_data/output/B27R095_RD.csv
# B27R095 (Conventional GO) - RD
# H (A/m), B (T)
# Source: Nippon Steel/JFE GO electrical steel catalog (digitized)
0.000000,0.000000
0.100000,0.000055
0.111871,0.000069
0.125151,0.000086
0.140008,0.000108
0.156629,0.000135
0.175222,0.000169
0.196023,0.000211
0.219293,0.000264
0.245326,0.000330
0.274449,0.000412
0.307029,0.000515
0.343477,0.000643
0.384251,0.000803
0.429866,0.001002
0.480896,0.001250
0.537984,0.001560
0.601848,0.001945
0.673295,0.002424
0.753222,0.003020
0.842638,0.003759
0.942668,0.004677
1.054574,0.005815
1.179763,0.007223
1.319814,0.008964
1.476491,0.011112
1.651767,0.013758
1.847850,0.017010
2.067210,0.020996
2.312611,0.025868
2.587143,0.031803
2.894266,0.039000
3.237848,0.047688
3.622216,0.058111
4.052213,0.070528
4.533256,0.085189
5.071404,0.102387
5.673436,0.128863
6.346936,0.169797
7.100388,0.225699
7.943282,0.295215
8.886238,0.388445
9.941133,0.512973
11.121256,0.666744
12.441473,0.831683
13.918414,0.995166
15.570684,1.149617
17.419097,1.291630
19.486937,1.417769
21.800253,1.491683
24.388185,1.554699
27.283334,1.613052
30.522168,1.654368
34.145489,1.676406
38.198937,1.688627
42.733575,1.705159
47.806525,1.760192
53.481691,1.801834
59.830561,1.829486
66.933113,1.847873
74.878817,1.862623
83.767764,1.874820
93.711928,1.885320
104.836574,1.892896
117.281840,1.899736
131.204496,1.905798
146.779927,1.909675
164.204334,1.910821
183.697212,1.911503
205.504110,1.912190
229.899730,1.912983
257.191381,1.913801
287.722854,1.914661
321.878751,1.915601
360.089333,1.916637
402.835935,1.917754
450.657034,1.918922
504.155028,1.920083
564.003828,1.921083
630.957344,1.921952
705.858987,1.922980
789.652287,1.924715
883.392781,1.930722
988.261314,1.939493
1105.578905,1.943557
1236.823397,1.947292
1383.648068,1.950709
1547.902458,1.953777
1731.655667,1.956547
1937.222423,1.959211
2167.192235,1.962071
2424.462017,1.965098
2712.272579,1.968256
3034.249451,1.971506
3394.448553,1.974790
3797.407287,1.978028
4248.201698,1.981110
4752.510411,1.983891
5316.686168,1.986279
5947.835852,1.988629
6653.910011,1.990956
7443.803013,1.993194
8327.465086,1.995262
9316.027658,1.997059
10421.943585,1.998505
11659.144012,1.999959
13043.213867,2.001538
14591.588183,2.003244
16323.771723,2.005076
18261.584683,2.007028
20429.437558,2.009089
22854.638641,2.011237
25567.738022,2.013442
28602.912425,2.015653
31998.395732,2.017801
35796.960610,2.019788
40046.457318,2.021476
44800.416471,2.022676
50118.723363,2.023133

File: go_steel_data/output/B27R095_TD.csv
# B27R095 (Conventional GO) - TD
# H (A/m), B (T)
# Source: Nippon Steel/JFE GO electrical steel catalog (digitized)
0.000000,0.000000
0.100000,0.000085
0.111871,0.000095
0.125151,0.000106
0.140008,0.000119
0.156629,0.000133
0.175222,0.000150
0.196023,0.000168
0.219293,0.000188
0.245326,0.000212
0.274449,0.000238
0.307029,0.000267
0.343477,0.000300
0.384251,0.000338
0.429866,0.000380
0.480896,0.000428
0.537984,0.000483
0.601848,0.000545
0.673295,0.000615
0.753222,0.000695
0.842638,0.000787
0.942668,0.000891
1.054574,0.001011
1.179763,0.001148
1.319814,0.001306
1.476491,0.001488
1.651767,0.001698
1.847850,0.001942
2.067210,0.002224
2.312611,0.002553
2.587143,0.002937
2.894266,0.003387
3.237848,0.003914
3.622216,0.004534
4.052213,0.005264
4.533256,0.006128
5.071404,0.007151
5.673436,0.008364
6.346936,0.009807
7.100388,0.011525
7.943282,0.013573
8.886238,0.016017
9.941133,0.018935
11.121256,0.022419
12.441473,0.026578
13.918414,0.031538
15.570684,0.037442
17.419097,0.044452
19.486937,0.052748
21.800253,0.062519
24.388185,0.073955
27.283334,0.087232
30.522168,0.102547
34.145489,0.123841
38.198937,0.153452
42.733575,0.190631
47.806525,0.232823
53.481691,0.276059
59.830561,0.322609
66.933113,0.374996
74.878817,0.436835
83.767764,0.515681
93.711928,0.621025
104.836574,0.717772
117.281840,0.803709
131.204496,0.886847
146.779927,0.969060
164.204334,1.047985
183.697212,1.125662
205.504110,1.195796
229.899730,1.256885
257.191381,1.314790
287.722854,1.372356
321.878751,1.414734
360.089333,1.449015
402.835935,1.482229
450.657034,1.518016
504.155028,1.552421
564.003828,1.584962
630.957344,1.609978
705.858987,1.629453
789.652287,1.647720
883.392781,1.668895
988.261314,1.688481
1105.578905,1.701032
1236.823397,1.711160
1383.648068,1.720950
1547.902458,1.734483
1731.655667,1.754197
1937.222423,1.775123
2167.192235,1.791055
2424.462017,1.806001
2712.272579,1.819667
3034.249451,1.831019
3394.448553,1.840806
3797.407287,1.849978
4248.201698,1.858485
4752.510411,1.866459
5316.686168,1.874423
5947.835852,1.883089
6653.910011,1.892318
7443.803013,1.901690
8327.465086,1.910462
9316.027658,1.917404
10421.943585,1.920967
11659.144012,1.923719
13043.213867,1.926654
14591.588183,1.929763
16323.771723,1.933027
18261.584683,1.936417
20429.437558,1.939893
22854.638641,1.943400
25567.738022,1.946864
28602.912425,1.950192
31998.395732,1.953269
35796.960610,1.955958
40046.457318,1.958096
44800.416471,1.959505
50118.723363,1.960000

File: go_steel_data/output/B27R095_combined.csv
# B27R095 (Conventional GO) - RD and TD
# H (A/m), B_RD (T), B_TD (T)
# Source: Nippon Steel/JFE GO electrical steel catalog (digitized)
0.000000,0.000000,0.000000
0.100000,0.000055,0.000085
0.111871,0.000069,0.000095
0.125151,0.000086,0.000106
0.140008,0.000108,0.000119
0.156629,0.000135,0.000133
0.175222,0.000169,0.000150
0.196023,0.000211,0.000168
0.219293,0.000264,0.000188
0.245326,0.000330,0.000212
0.274449,0.000412,0.000238
0.307029,0.000515,0.000267
0.343477,0.000643,0.000300
0.384251,0.000803,0.000338
0.429866,0.001002,0.000380
0.480896,0.001250,0.000428
0.537984,0.001560,0.000483
0.601848,0.001945,0.000545
0.673295,0.002424,0.000615
0.753222,0.003020,0.000695
0.842638,0.003759,0.000787
0.942668,0.004677,0.000891
1.054574,0.005815,0.001011
1.179763,0.007223,0.001148
1.319814,0.008964,0.001306
1.476491,0.011112,0.001488
1.651767,0.013758,0.001698
1.847850,0.017010,0.001942
2.067210,0.020996,0.002224
2.312611,0.025868,0.002553
2.587143,0.031803,0.002937
2.894266,0.039000,0.003387
3.237848,0.047688,0.003914
3.622216,0.058111,0.004534
4.052213,0.070528,0.005264
4.533256,0.085189,0.006128
5.071404,0.102387,0.007151
5.673436,0.128863,0.008364
6.346936,0.169797,0.009807
7.100388,0.225699,0.011525
7.943282,0.295215,0.013573
8.886238,0.388445,0.016017
9.941133,0.512973,0.018935
11.121256,0.666744,0.022419
12.441473,0.831683,0.026578
13.918414,0.995166,0.031538
15.570684,1.149617,0.037442
17.419097,1.291630,0.044452
19.486937,1.417769,0.052748
21.800253,1.491683,0.062519
24.388185,1.554699,0.073955
27.283334,1.613052,0.087232
30.522168,1.654368,0.102547
34.145489,1.676406,0.123841
38.198937,1.688627,0.153452
42.733575,1.705159,0.190631
47.806525,1.760192,0.232823
53.481691,1.801834,0.276059
59.830561,1.829486,0.322609
66.933113,1.847873,0.374996
74.878817,1.862623,0.436835
83.767764,1.874820,0.515681
93.711928,1.885320,0.621025
104.836574,1.892896,0.717772
117.281840,1.899736,0.803709
131.204496,1.905798,0.886847
146.779927,1.909675,0.969060
164.204334,1.910821,1.047985
183.697212,1.911503,1.125662
205.504110,1.912190,1.195796
229.899730,1.912983,1.256885
257.191381,1.913801,1.314790
287.722854,1.914661,1.372356
321.878751,1.915601,1.414734
360.089333,1.916637,1.449015
402.835935,1.917754,1.482229
450.657034,1.918922,1.518016
504.155028,1.920083,1.552421
564.003828,1.921083,1.584962
630.957344,1.921952,1.609978
705.858987,1.922980,1.629453
789.652287,1.924715,1.647720
883.392781,1.930722,1.668895
988.261314,1.939493,1.688481
1105.578905,1.943557,1.701032
1236.823397,1.947292,1.711160
1383.648068,1.950709,1.720950
1547.902458,1.953777,1.734483
1731.655667,1.956547,1.754197
1937.222423,1.959211,1.775123
2167.192235,1.962071,1.791055
2424.462017,1.965098,1.806001
2712.272579,1.968256,1.819667
3034.249451,1.971506,1.831019
3394.448553,1.974790,1.840806
3797.407287,1.978028,1.849978
4248.201698,1.981110,1.858485
4752.510411,1.983891,1.866459
5316.686168,1.986279,1.874423
5947.835852,1.988629,1.883089
6653.910011,1.990956,1.892318
7443.803013,1.993194,1.901690
8327.465086,1.995262,1.910462
9316.027658,1.997059,1.917404
10421.943585,1.998505,1.920967
11659.144012,1.999959,1.923719
13043.213867,2.001538,1.926654
14591.588183,2.003244,1.929763
16323.771723,2.005076,1.933027
18261.584683,2.007028,1.936417
20429.437558,2.009089,1.939893
22854.638641,2.011237,1.943400
25567.738022,2.013442,1.946864
28602.912425,2.015653,1.950192
31998.395732,2.017801,1.953269
35796.960610,2.019788,1.955958
40046.457318,2.021476,1.958096
44800.416471,2.022676,1.959505
50118.723363,2.023133,1.960000

File: go_steel_data/output/B30P105_combined.csv
# B30P105 (Conventional GO) - RD and TD
# H (A/m), B_RD (T), B_TD (T)
# Source: Nippon Steel/JFE GO electrical steel catalog (digitized)
0.000000,0.000000,0.000000
0.100000,0.000043,0.000068
0.111871,0.000054,0.000076
0.125151,0.000068,0.000085
0.140008,0.000085,0.000095
0.156629,0.000106,0.000107
0.175222,0.000133,0.000120
0.196023,0.000166,0.000134
0.219293,0.000207,0.000151
0.245326,0.000259,0.000169
0.274449,0.000324,0.000190
0.307029,0.000405,0.000214
0.343477,0.000506,0.000240
0.384251,0.000631,0.000270
0.429866,0.000788,0.000304
0.480896,0.000984,0.000343
0.537984,0.001227,0.000386
0.601848,0.001530,0.000436
0.673295,0.001908,0.000492
0.753222,0.002377,0.000556
0.842638,0.002960,0.000629
0.942668,0.003684,0.000713
1.054574,0.004581,0.000809
1.179763,0.005693,0.000918
1.319814,0.007068,0.001045
1.476491,0.008766,0.001190
1.651767,0.010859,0.001358
1.847850,0.013434,0.001553
2.067210,0.016595,0.001779
2.312611,0.020463,0.002043
2.587143,0.025182,0.002350
2.894266,0.030916,0.002709
3.237848,0.037852,0.003131
3.622216,0.046198,0.003627
4.052213,0.056172,0.004211
4.533256,0.067996,0.004902
5.071404,0.081951,0.005720
5.673436,0.104375,0.006691
6.346936,0.139774,0.007846
7.100388,0.187860,0.009220
7.943282,0.246085,0.010858
8.886238,0.318122,0.012814
9.941133,0.414262,0.015148
11.121256,0.547288,0.017935
12.441473,0.697280,0.021263
13.918414,0.849547,0.025230
15.570684,0.998411,0.029953
17.419097,1.140119,0.035562
19.486937,1.274505,0.042198
21.800253,1.364590,0.050015
24.388185,1.440043,0.059164
27.283334,1.505259,0.069785
30.522168,1.558103,0.082031
34.145489,1.609604,0.098735
38.198937,1.653500,0.121780
42.733575,1.693142,0.151047
47.806525,1.727302,0.185398
53.481691,1.761774,0.223131
59.830561,1.789449,0.266898
66.933113,1.810462,0.318334
74.878817,1.829677,0.379051
83.767764,1.847050,0.452496
93.711928,1.863475,0.545972
104.836574,1.873226,0.636507
117.281840,1.880462,0.722554
131.204496,1.886403,0.806847
146.779927,1.889788,0.889060
164.204334,1.890416,0.967929
183.697212,1.890739,1.044856
205.504110,1.891111,1.116708
229.899730,1.891614,1.183513
257.191381,1.892180,1.245088
287.722854,1.892779,1.301945
321.878751,1.893372,1.346672
360.089333,1.893983,1.384829
402.835935,1.894622,1.422521
450.657034,1.895305,1.463960
504.155028,1.896058,1.502543
564.003828,1.896751,1.535227
630.957344,1.897375,1.559978
705.858987,1.898203,1.579453
789.652287,1.899741,1.597720
883.392781,1.911171,1.618210
988.261314,1.929277,1.638129
1105.578905,1.934087,1.655197
1236.823397,1.938158,1.671396
1383.648068,1.941624,1.687524
1547.902458,1.944480,1.705241
1731.655667,1.946878,1.725089
1937.222423,1.949234,1.744882
2167.192235,1.952067,1.762677
2424.462017,1.955075,1.780806
2712.272579,1.958198,1.797869
3034.249451,1.961402,1.811078
3394.448553,1.964635,1.821254
3797.407287,1.967835,1.830487
4248.201698,1.970922,1.838796
4752.510411,1.973798,1.846506
5316.686168,1.976425,1.854414
5947.835852,1.979089,1.863019
6653.910011,1.981781,1.872144
7443.803013,1.984416,1.881400
8327.465086,1.986871,1.890109
9316.027658,1.988968,1.897161
10421.943585,1.990525,1.901166
11659.144012,1.992033,1.904494
13043.213867,1.993664,1.908055
14591.588183,1.995419,1.911840
16323.771723,1.997293,1.915831
18261.584683,1.999281,1.919996
20429.437558,2.001366,1.924290
22854.638641,2.003525,1.928651
25567.738022,2.005724,1.932992
28602.912425,2.007911,1.937202
31998.395732,2.010018,1.941136
35796.960610,2.011946,1.944618
40046.457318,2.013566,1.947431
44800.416471,2.014705,1.949322
50118.723363,2.015133,1.950000
