Repository: ZWXYM/go-steel-magsim

# GO-Steel MagSim — 取向硅钢微磁仿真与材料校准

## 当前系统（2026-11-09）

优化页可直接[下载当前作者数据集及原文件](docs/motor_dataset_export_20261106.md)；方向等效电机结果支持[实际求解材料、B-H节点和来源下载](docs/actual_motor_material_exports_20261106.md)。工程比较筛选原数值异常，完整原值继续保留，原作者优化程序与已存结果沿用。

首页“系统数据与下载”进入[数据中心](docs/system_data_20261106.md)：按原版本查看当前数据，勾选校准、已有材料预测、数据集、电机批量、原优化及约束研究，生成可重开的私有工作包。[保存预测收集](docs/prediction_workpack_20261106.md)包含原输入、父/有效校准库和材料出口，无需分别整理；保留原CSV、材料、异常和来源哈希。

四样品校准新增[可选低微磁权重版本](docs/regularized_bank_20261106.md)：相同四开发样品的整材料嵌套留出平均RMSE由0.04404降至0.03080 T，支持完整材料排除预测及RD/TD出口；原默认V2保留。最大B800误差仍为0.06036 T，属于回顾性开发结果。新版本[沿用现有训练数据约定](docs/regularized_training_contract_20261106.md)。

已补充[同报告CSV绑定集合](docs/bound_motor_archive_20261106.md)及[原优化约束敏感性](docs/motor_constraint_studies_20261106.md)。原final归档保持；固定48组条件只调用原评分、保存来源和全部案例，不增加独立材料或原生计算。

约束研究可[应用所选条件保存原程序筛选](docs/study_application_20261109.md)，并直接重开原优化结果及沿用配置；来源和基准绑定，重复应用重开同一记录，原默认零候选保持，不自动启动扫描。

双击 `start_system.cmd` 打开统一首页，使用实际显示的端口；首页可在线阅读和下载操作说明。完整用法见[系统使用说明](docs/system_user_guide.md)，功能交付核对见[系统交付检查](docs/system_delivery_acceptance_20261020.md)。

- 已接通四样品校准和整牌号留出、新参数原生RD/TD、保存预测与材料库、校准材料批量分析、官方CSV/原始波形/来源汇总。
- 主平台工作目录切换检查活动任务和请求，空闲切换刷新页面与缓存；旧页面的目录摘要不匹配时停止操作，避免输出与模型来源串目录。
- 训练任务保留创建目录，网页按目录恢复；其他目录或来源未知的旧训练明确显示历史提示，不冒充当前结果，也不自动重训。
- 原脚本执行面板固定脚本/作业身份，支持排队取消与失联重连；并发提交保持串行，重复请求不重复下发，关闭面板不停止任务。
- 首页可读取和下载系统报告，汇总当前地址、目录、版本、许可TCP与保存任务状态；读取不启动或恢复任务。
- 脚本任务历史与完整日志落盘，重开服务后可只读查看，清理卡片仍保留记录；不会自动重放旧队列或停止旧进程。
- 作者已有原库多牌号扫描和优化流程保留，网页可配置、串行下发、重开与下载；各数据集及其处理口径分别保存。
- 校准页提供冻结研发候选的只读对照，并可显式选择低微磁权重V3生成独立记录；支持全部曲线CSV、逐项误差CSV与完整ZIP，默认V2不自动替换。
- 材料库、批量页和进度页按原材料代号识别预测，进度页同时显示保存参数和AMAT内部名。结果计算完成与原数值判据分开表达。
- 批量汇总包包含逐条保存转速、平均转矩和折算功率CSV/JSON；结果链接固定执行记录，校准页可重开指定牌号和RD/TD。准备计划的迟到响应保留当前操作，提供原计划链接；重开入口会核对并复用匹配版本。
- 批量页可指定已有结果为基准，比较同模板、模型、协议和转速下的转矩/功率差值及百分比，逐项保留原数值判据和标定来源差异。比较可下载CSV/JSON，也可一键打包比较、原批量摘要和官方CSV，附文件哈希清单。
- [四样品同校准库批量](docs/four_fit_batch_20261021.md)已完成3次新增分析、1份结果复用，4份官方CSV共124点与比较薄证据已保存。B27R090通过原数值判据，其余异常保留，未用异常平均值生成材料排名。
- 当前新参数接口例子只有1晶粒/方向，其电机转矩含数值异常，原值和失败状态保留。BH校准材料只提供转矩分析，损耗与最终材料排名另需数据；系统功能贯通不代表全部研究问题已解决。

本机的既有结果可重开使用，无需为演示重新求解。完整原生工程与论文归档不随公开程序发布；缺少本机许可或资源时仍可使用CPU功能和本机已保存的结果。论文整理继续暂停。

普通启动允许使用已配置的GPU和原生求解器；`--cpu-only` 是显式可选的预览模式，只限制对应Web进程的原生与训练提交。历史条目中某次仅运行CPU检查的记录不表示当前全局禁用GPU。

<details>
<summary>开发与验证历史（保留原日期、当时端口和阶段状态）</summary>

2026-10-20 完整联调：新材料参数→真实MuMax→校准预测→电机批量→官方31点CSV/摘要下载已实跑；原库优化保留。1晶粒接口例子的电机结果有数值异常，原始点/判据与异常标记保留，未追加重算。主444测试通过；见[完整流程和实际结果](docs/custom_material_full_chain_20261020.md)。论文暂停。

**开始使用：** 双击 `start_system.cmd`；完整操作见[系统使用说明](docs/system_user_guide.md)。下列日期条目保留开发历史，当前端口与版本以系统首页为准。

2026-10-20 易用性：材料库/批量列表显示输入材料代号、预测编号及建模参数，原AMAT/校准来源与已有任务保持；启动器可保留超过20个旧实例后自动顺延。21条目及4192旧文件只读核验通过，无新增求解。见[材料身份与启动说明](docs/material_input_identity_20261020.md)。

2026-10-20 新材料入口：系统首页可填写参数并生成校准兼容RD/TD任务，单独开始GPU仿真、暂停/重开、自动原生对导出，再接预测/材料库/电机批量。实际2个MuMax算例21.406秒完成，新材料预测与CPU双材料计划已保存；主435测试通过。1晶粒接口例子不代表独立精度验证，旧数据与原电机优化保留，论文暂停。见[操作与验收](docs/native_material_runs_20261020.md)。

2026-10-19 网页出口：在材料校准页选择已有冻结仿真，导出原生RD/TD、下载来源包并载入预测输入；保存记录支持刷新重开。实际B30导出及整牌号排除预测已通过，主422项测试通过，没有新增求解。见[操作说明](docs/native_pair_web_20261019.md)。默认无branch旧table仍不直接转换，论文暂停。

2026-10-19 最新：新增启动源码版本保护、独立预算观察程序和预算失败说明，413项软件测试通过。可选B-H平滑协议已完成一次原生设置核验，但求解到1200秒预算停止，没有完整结果或精度改善结论；旧转矩结果全部保留。运行本地 `start_system.cmd` 打开匹配版本，历史记录中的端口仅表示当次实例。见[运行与预算说明](docs/solver_controls_20261019.md)。论文继续暂停。

2026-10-19 系统收尾：独立转矩结果页已接入只读异常/相邻原值/profile字段/保存设置检查及摘要下载；统一首页补齐校准材料批量与原库牌号两条操作流程。详细见[操作速查](docs/system_quickstart_20261019.md)（docs目录内阅读时见system_quickstart_20261019.md）。本增量不修改旧结果、不新增求解、不写论文。

2026-10-19 批量增量：校准材料多选→串行导入/分析→暂停/重开接续→官方CSV/文字摘要/叠图已实际接通；主378测试通过。两项实际转矩中B23R075含负点，已保留并标记异常，不重跑。当前系统 http://127.0.0.1:5011/system；效率/最终排名禁用，论文暂停。见 [批量功能](docs/calibrated_batches_20261019.md)。

2026-10-19 实际收尾：校准材料单案电机链路已走通，官方31点转矩CSV自动整理，平均转矩1.880349 N·m；两个专用会话已释放。新系统实例为 http://127.0.0.1:5008/system，重复接续复用已有结果；效率/最终排名禁用，校准材料批量使用继续收尾，论文暂停。

2026-10-19：新增材料库“准备或接续电机分析”，准确复用现有记录，原生导入已实际通过；修复 Windows Python 启动器/worker 交接，342项软件测试通过。新独立转矩分析按固定预算执行，结果以执行记录为准，效率/最终排名禁用。见 [功能与实际接续](docs/material_chain_20261019.md)。

2026-10-10 新增“材料到电机进度”：19份保存材料与已有导入、分析、执行链路集中浏览，可精确接续现有记录并下载进度汇总。修复材料库刷新丢失预测选择；主320项软件测试通过，真实网页链接/重开/下载已验收，2454旧存储文件不变。本轮1055无监听、许可服务Stopped，真实新导入/求解0；校准材料端到端仍待完成，论文暂停。[说明](docs/material_workflow_20261010.md)。

2026-10-09 转矩执行流程：分析计划新增独立任务准备、手动执行、状态重开、失败/超时管理及官方转矩 CSV 自动整理，复用作者报表入口。主304项软件测试通过，实际网页已核验；执行器测试使用模拟原生接口。本轮1055不可连接，实际新导入/求解0，2454个旧存储文件保持。实际材料导入与端到端分析仍待完成，效率和最终排名禁用。[说明](docs/torque_execution_20261009.md)。

2026-10-09 转矩分析入口：材料库可保存1/3周期分析计划、重开和下载冻结包；新页面显示既有算例的官方转矩及原CSV，四个转矩指标与原扫描一致。主286测试通过，原2448存储文件保持。1055仍不可连接，本次无原生导入或新求解；实际校准材料分析执行待接通，效率和最终排名保持禁用。[说明](docs/bh_only_analysis_20261009.md)。

2026-10-09 新增校准材料原生导入入口：网页准备独立子副本、手动下发、状态重开和保存预检 worker。最终主278测试通过；旧准备若程序变化会显示需新副本。本次1055不可连接，实操保留 ready，未启动 AEDT/求解；下一步实际导入仍待完成。[说明](docs/calibrated_motor_native_20261009.md)。


2026-10-08 材料库新增“准备隔离电机副本”：冻结原材料包和实际bank，生成48插片引用工程，保存记录重开可用。主269测试通过；当前待原生材料导入，没有求解提交或效率排名，不改变既有牌号扫描。[说明](docs/calibrated_motor_preparation_20261008.md)。

File: go_steel_data/output/baosteel_D1_catalog_check_v1.json
{
  "version": "baosteel_D1_catalog_check_v1",
  "source": {
    "appendix_page_header": "Q/BQB 485-2022 on pages containing Table D.1",
    "cover_edition": "Q/BQB 485-2023",
    "direction_scope": "General measurement directions described by 8.5; exact specimen and direction are not given per appendix row.",
    "loss_abscissa": "peak magnetic polarization J, not B; definition section 3.1 and note 1 to section 7.1.8",
    "original_pdf_pages": [
      26,
      27
    ],
    "original_printed_pages": [
      22,
      23
    ],
    "sha256": "8398884524bde5e6cf6e3baf69f521090198e0d4ab0829dee2e6babe9f47498c",
    "table": "D.1 (informative Annex D)",
    "typical_not_guaranteed": true,
    "url": "https://ecommerce.ibaosteel.com/baosteel/manufacturerStandard/pdf2023/BQB%20485-2023.pdf",
    "visual_check": true
  },
  "calibration": {
    "id": "cal_eeb9d7859b04",
    "bank_sha256": "9d5b37f20e4c5cc34a2e8b9a967128e17565ac14efd86f45668975c66247151e",
    "report_sha256": "a66dcf4abbc7d45ff6b25400b4ccaef89e3d5d5b56e9e8c8d28a626a1c51f293",
    "legacy_BH_generator_sha256": "1e3ab1a06ff2c77d4719bf144a69990c096dcd56eb2fb32500c3c16b207b3f58",
    "legacy_reference_kind": "digitized Nippon/JFE catalog proxy curves and monotonicity adjustments; not measured for these specimens"
  },
  "frozen_loss_reference_sha256": "1a80dc811e663be64a02aa27a3874da16ea8efc4efc682ca2aab483606383436",
  "H_axis": "physical_A_per_m",
  "RD_B800_rows": [
    {
      "grade": "B23R075",
      "H_A_m": 800.0,
      "J800_catalog_T": 1.91,
      "B800_catalog_converted_T": 1.9110053096491486,
      "legacy_checkpoint_before_monotonic_adjustment_B_T": 1.94,
      "legacy_checkpoint_after_monotonic_adjustment_B_T": 1.965,
      "legacy_csv_summary_B800_T": 1.965,
      "V4_processed_reference_B_T": 1.9650114910993108,
      "V4_fitted_RD_B_T": 1.9613591254891796,
      "V4_holdout_RD_B_T": 1.9613591254891796,
      "V4_fit_minus_catalog_B_T": 0.05035381584003096,
      "V4_holdout_minus_catalog_B_T": 0.05035381584003096,
      "manufacturer_type": "domain_refined",
      "historical_proxy_type": "Domain-refined Hi-B",
      "pdf_page": 27,
      "source_kind": "manufacturer_typical",
      "specimen_match": false
    },
    {
      "grade": "B27R090",
      "H_A_m": 800.0,
      "J800_catalog_T": 1.9,
      "B800_catalog_converted_T": 1.9010053096491486,
      "legacy_checkpoint_before_monotonic_adjustment_B_T": 1.93,
      "legacy_checkpoint_after_monotonic_adjustment_B_T": 1.95,
      "legacy_csv_summary_B800_T": 1.95,
      "V4_processed_reference_B_T": 1.9500068613725996,
      "V4_fitted_RD_B_T": 1.9500068613725996,
      "V4_holdout_RD_B_T": 1.9429593789580786,
      "V4_fit_minus_catalog_B_T": 0.049001551723451,
      "V4_holdout_minus_catalog_B_T": 0.041954069308929975,
      "manufacturer_type": "domain_refined",
      "historical_proxy_type": "Hi-B",
      "pdf_page": 27,
      "source_kind": "manufacturer_typical",
      "specimen_match": false
    },
    {
      "grade": "B27R095",
      "H_A_m": 800.0,
      "J800_catalog_T": 1.9,
      "B800_catalog_converted_T": 1.9010053096491486,
      "legacy_checkpoint_before_monotonic_adjustment_B_T": 1.91,
      "legacy_checkpoint_after_monotonic_adjustment_B_T": 1.925,
      "legacy_csv_summary_B800_T": 1.925,
      "V4_processed_reference_B_T": 1.9253780934971496,
      "V4_fitted_RD_B_T": 1.9253780934971496,
      "V4_holdout_RD_B_T": 1.9306674124453065,
      "V4_fit_minus_catalog_B_T": 0.02437278384800101,
      "V4_holdout_minus_catalog_B_T": 0.029662102796157885,
      "manufacturer_type": "domain_refined",
      "historical_proxy_type": "Conventional GO",
      "pdf_page": 27,
      "source_kind": "manufacturer_typical",
      "specimen_match": false
    },
    {
      "grade": "B30P105",
      "H_A_m": 800.0,
      "J800_catalog_T": 1.91,
      "B800_catalog_converted_T": 1.9110053096491486,
      "legacy_checkpoint_before_monotonic_adjustment_B_T": 1.88,
      "legacy_checkpoint_after_monotonic_adjustment_B_T": 1.9,
      "legacy_csv_summary_B800_T": 1.901,
      "V4_processed_reference_B_T": 1.9010027211041152,
      "V4_fitted_RD_B_T": 1.9010027211041152,
      "V4_holdout_RD_B_T": 1.900476900261272,
      "V4_fit_minus_catalog_B_T": -0.010002588545033442,
      "V4_holdout_minus_catalog_B_T": -0.01052840938787658,
      "manufacturer_type": "high_polarization",
      "historical_proxy_type": "Conventional GO",
      "pdf_page": 26,
      "source_kind": "manufacturer_typical",
      "specimen_match": false
    }
  ],
  "B23_frequency_rows": [
    {
      "J_peak_T": 1.5,
      "source_50_W_kg": 0.56,
      "source_60_W_kg": 0.74,
      "old_100_same_numeric_B_W_kg": 1.405444925513059,
      "candidate_100_nominal_J_W_kg": 1.5443005928787663,
      "nominal_change_pct": 9.879836971556744
    },
    {
      "J_peak_T": 1.7,
      "source_50_W_kg": 0.74,
      "source_60_W_kg": 0.97,
      "old_100_same_numeric_B_W_kg": 1.802794669190013,
      "candidate_100_nominal_J_W_kg": 1.9519436948443813,
      "nominal_change_pct": 8.273212041467826
    }
  ],
  "source_loss_rows": [
    {
      "grade": "B23R075",
      "J_peak_T": 1.7,
      "frequency_Hz": 50.0,
      "loss_W_kg": 0.74
    },
    {
      "grade": "B23R075",
      "J_peak_T": 1.7,
      "frequency_Hz": 60.0,
      "loss_W_kg": 0.97
    },
    {
      "grade": "B23R075",
      "J_peak_T": 1.5,
      "frequency_Hz": 50.0,
      "loss_W_kg": 0.56
    },
    {
      "grade": "B23R075",
      "J_peak_T": 1.5,
      "frequency_Hz": 60.0,
      "loss_W_kg": 0.74
    },
    {
      "grade": "B27R090",
      "J_peak_T": 1.7,
      "frequency_Hz": 50.0,
      "loss_W_kg": 0.86
    },
    {
      "grade": "B27R090",
      "J_peak_T": 1.7,
      "frequency_Hz": 60.0,
      "loss_W_kg": 1.13
    },
    {
      "grade": "B27R090",
      "J_peak_T": 1.5,
      "frequency_Hz": 50.0,
      "loss_W_kg": 0.64
    },
    {
      "grade": "B27R090",
      "J_peak_T": 1.5,
      "frequency_Hz": 60.0,
      "loss_W_kg": 0.86
    },
    {
      "grade": "B27R095",
      "J_peak_T": 1.7,
      "frequency_Hz": 50.0,
      "loss_W_kg": 0.89
    },
    {
      "grade": "B27R095",
      "J_peak_T": 1.7,
      "frequency_Hz": 60.0,
      "loss_W_kg": 1.17
    },
    {
      "grade": "B27R095",
      "J_peak_T": 1.5,
      "frequency_Hz": 50.0,
      "loss_W_kg": 0.66
    },
    {
      "grade": "B27R095",
      "J_peak_T": 1.5,
      "frequency_Hz": 60.0,
      "loss_W_kg": 0.88
    },
    {
      "grade": "B30P105",
      "J_peak_T": 1.7,
      "frequency_Hz": 50.0,
      "loss_W_kg": 0.99
    },
    {
      "grade": "B30P105",
      "J_peak_T": 1.7,
      "frequency_Hz": 60.0,
      "loss_W_kg": 1.31
    },
    {
      "grade": "B30P105",
      "J_peak_T": 1.5,
      "frequency_Hz": 50.0,
      "loss_W_kg": 0.74
    },
    {
      "grade": "B30P105",
      "J_peak_T": 1.5,
      "frequency_Hz": 60.0,
      "loss_W_kg": 0.99
    }
  ],
  "independent_sample_validation": false,
  "actual_material_changed": false,
  "calculation": "For J800 only, H is specified: B=J+4*pi*1e-7*800. For loss the paired H is not given, so the old B and new J models are evaluated at equal numeric amplitudes as a sensitivity comparison."
}

File: go_steel_data/output/baosteel_special_operating_loss_2020_v1.json
{
  "schema": "baosteel_special_operating_loss_2020_v1",
  "source_url": "https://ecommerce.ibaosteel.com/portal/eleSteel/cn/pdf/technicalManual1118.pdf",
  "source_sha256": "2932c0c761c69768e4f250628cdddbec638fb5c4d83de1d6ee19149a86a3aabf",
  "source_document": "Baosteel GO electrical steel application technology, November 2020",
  "printed_page": 17,
  "pdf_page": 18,
  "method": null,
  "frequency_Hz": null,
  "direction": null,
  "coil_id": null,
  "harmonic_amplitudes": null,
  "source_kind": "manufacturer_figure_digitization",
  "source_quantity": "working magnetic flux density B (T)",
  "hours_of_native_solves": 0,
  "figure_resolution_is_measurement_uncertainty": false,
  "readings": [
    {
      "grade": "B23R075",
      "condition": "dc_bias",
      "working_B_T": 1.7,
      "dc_bias_A_m": 0,
      "harmonics": null,
      "Ps_W_kg": 0.7175,
      "rendered_marker_Ps_W_kg": 0.7227,
      "vector_x_pt": 76.87870025634766,
      "vector_y_pt": 326.58453369140625,
      "axis_tick_offset_pt": 0.0,
      "figure_resolution_W_kg": 0.01
    },
    {
      "grade": "B23R075",
      "condition": "dc_bias",
      "working_B_T": 1.7,
      "dc_bias_A_m": 50,
      "harmonics": null,
      "Ps_W_kg": 0.8705,
      "rendered_marker_Ps_W_kg": 0.8744,
      "vector_x_pt": 105.77069854736328,
      "vector_y_pt": 304.6295471191406,
      "axis_tick_offset_pt": -9.918212890625e-05,
      "figure_resolution_W_kg": 0.01
    },
    {
      "grade": "B23R075",
      "condition": "dc_bias",
      "working_B_T": 1.7,
      "dc_bias_A_m": 100,
      "harmonics": null,
      "Ps_W_kg": 0.9314,
      "rendered_marker_Ps_W_kg": 0.9331,
      "vector_x_pt": 135.10870361328125,
      "vector_y_pt": 295.93853759765625,
      "axis_tick_offset_pt": 0.445404052734375,
      "figure_resolution_W_kg": 0.01
    },
    {
      "grade": "B23R075",
      "condition": "dc_bias",
      "working_B_T": 1.7,
      "dc_bias_A_m": 200,
      "harmonics": null,
      "Ps_W_kg": 0.9731,
      "rendered_marker_Ps_W_kg": 0.9743,
      "vector_x_pt": 192.67770385742188,
      "vector_y_pt": 289.99053955078125,
      "axis_tick_offset_pt": 0.2302093505859375,
      "figure_resolution_W_kg": 0.01
    },
    {
      "grade": "B23R075",
      "condition": "dc_bias",
      "working_B_T": 1.7,
      "dc_bias_A_m": 300,
      "harmonics": null,
      "Ps_W_kg": 0.9988,
      "rendered_marker_Ps_W_kg": 1.0,
      "vector_x_pt": 250.231689453125,
      "vector_y_pt": 286.33251953125,
      "axis_tick_offset_pt": -1.52587890625e-05,
      "figure_resolution_W_kg": 0.01
    },
    {
      "grade": "B23R080",
      "condition": "dc_bias",
      "working_B_T": 1.7,
      "dc_bias_A_m": 0,
      "harmonics": null,
      "Ps_W_kg": 0.7661,
      "rendered_marker_Ps_W_kg": 0.7731,
      "vector_x_pt": 76.87870025634766,
      "vector_y_pt": 319.5699157714844,
      "axis_tick_offset_pt": 0.0,
      "figure_resolution_W_kg": 0.01
    },
    {
      "grade": "B23R080",
      "condition": "dc_bias",
      "working_B_T": 1.7,
      "dc_bias_A_m": 50,
      "harmonics": null,
      "Ps_W_kg": 0.9291,
      "rendered_marker_Ps_W_kg": 0.9305,
      "vector_x_pt": 105.77069854736328,
      "vector_y_pt": 296.2759094238281,
      "axis_tick_offset_pt": -9.918212890625e-05,
      "figure_resolution_W_kg": 0.01
    },
    {
      "grade": "B23R080",
      "condition": "dc_bias",
      "working_B_T": 1.7,
      "dc_bias_A_m": 100,
      "harmonics": null,
      "Ps_W_kg": 0.9901,
      "rendered_marker_Ps_W_kg": 0.9915,
      "vector_x_pt": 134.6636962890625,
      "vector_y_pt": 287.5699157714844,
      "axis_tick_offset_pt": 0.000396728515625,
      "figure_resolution_W_kg": 0.01
    },
    {
      "grade": "B23R080",
      "condition": "dc_bias",
      "working_B_T": 1.7,
      "dc_bias_A_m": 200,
      "harmonics": null,
      "Ps_W_kg": 1.0313,
      "rendered_marker_Ps_W_kg": 1.0319,
      "vector_x_pt": 192.44769287109375,
      "vector_y_pt": 281.68792724609375,
      "axis_tick_offset_pt": 0.0001983642578125,
      "figure_resolution_W_kg": 0.01
    },
    {
      "grade": "B23R080",
      "condition": "dc_bias",
      "working_B_T": 1.7,
      "dc_bias_A_m": 300,
      "harmonics": null,
      "Ps_W_kg": 1.0577,
      "rendered_marker_Ps_W_kg": 1.0593,
      "vector_x_pt": 250.231689453125,
      "vector_y_pt": 277.9239196777344,
      "axis_tick_offset_pt": -1.52587890625e-05,
      "figure_resolution_W_kg": 0.01
    },
    {
      "grade": "B27R085",
      "condition": "dc_bias",
      "working_B_T": 1.7,
      "dc_bias_A_m": 0,
      "harmonics": null,
      "Ps_W_kg": 0.8384,
      "rendered_marker_Ps_W_kg": 0.844,
      "vector_x_pt": 76.87870025634766,
      "vector_y_pt": 309.2173156738281,
      "axis_tick_offset_pt": 0.0,
      "figure_resolution_W_kg": 0.01
    },
    {
      "grade": "B27R085",
      "condition": "dc_bias",
      "working_B_T": 1.7,
      "dc_bias_A_m": 50,
      "harmonics": null,
      "Ps_W_kg": 0.9902,
      "rendered_marker_Ps_W_kg": 0.9917,
      "vector_x_pt": 106.25569915771484,
      "vector_y_pt": 287.5553283691406,
      "axis_tick_offset_pt": 0.48490142822265625,
      "figure_resolution_W_kg": 0.01
    },
    {
      "grade": "B27R085",
      "condition": "dc_bias",
      "working_B_T": 1.7,
      "dc_bias_A_m": 100,
      "harmonics": null,
      "Ps_W_kg": 1.0388,
      "rendered_marker_Ps_W_kg": 1.0422,
      "vector_x_pt": 134.89370727539062,
      "vector_y_pt": 280.6283264160156,
      "axis_tick_offset_pt": 0.23040771484375,
      "figure_resolution_W_kg": 0.01
    },
    {
      "grade": "B27R085",
      "condition": "dc_bias",
      "working_B_T": 1.7,
      "dc_bias_A_m": 200,
      "harmonics": null,
      "Ps_W_kg": 1.1006,
      "rendered_marker_Ps_W_kg": 1.0992,
      "vector_x_pt": 192.74771118164062,
      "vector_y_pt": 271.8053283691406,
      "axis_tick_offset_pt": 0.3002166748046875,
      "figure_resolution_W_kg": 0.01
    },
    {
      "grade": "B27R085",
      "condition": "dc_bias",
      "working_B_T": 1.7,
      "dc_bias_A_m": 300,
      "harmonics": null,
      "Ps_W_kg": 1.1196,
      "rendered_marker_Ps_W_kg": 1.1211,
      "vector_x_pt": 250.231689453125,
      "vector_y_pt": 269.09930419921875,
      "axis_tick_offset_pt": -1.52587890625e-05,
      "figure_resolution_W_kg": 0.01
    },
    {
      "grade": "B23R075",
      "condition": "dc_bias",
      "working_B_T": 1.78,
      "dc_bias_A_m": 0,
      "harmonics": null,
      "Ps_W_kg": 0.8379,
      "rendered_marker_Ps_W_kg": 0.8398,
      "vector_x_pt": 312.364013671875,
      "vector_y_pt": 333.6880187988281,
      "axis_tick_offset_pt": 0.0,
      "figure_resolution_W_kg": 0.01
    },
    {
      "grade": "B23R075",
      "condition": "dc_bias",
      "working_B_T": 1.78,
      "dc_bias_A_m": 50,
      "harmonics": null,
      "Ps_W_kg": 0.9556,
      "rendered_marker_Ps_W_kg": 0.958,
      "vector_x_pt": 342.40802001953125,
      "vector_y_pt": 313.6880187988281,
      "axis_tick_offset_pt": 3.0517578125e-05,
      "figure_resolution_W_kg": 0.01
    },
    {
      "grade": "B23R075",
      "condition": "dc_bias",
      "working_B_T": 1.78,
      "dc_bias_A_m": 100,
      "harmonics": null,
      "Ps_W_kg": 1.006,
      "rendered_marker_Ps_W_kg": 1.0101,
      "vector_x_pt": 373.2020263671875,
      "vector_y_pt": 305.2660217285156,
      "axis_tick_offset_pt": -0.0003662109375,
      "figure_resolution_W_kg": 0.01
    },
    {
      "grade": "B23R075",
      "condition": "dc_bias",
      "working_B_T": 1.78,
      "dc_bias_A_m": 200,
      "harmonics": null,
      "Ps_W_kg": 1.0387,
      "rendered_marker_Ps_W_kg": 1.04,
      "vector_x_pt": 434.16900634765625,
      "vector_y_pt": 299.8050231933594,
      "axis_tick_offset_pt": 0.084320068359375,
      "figure_resolution_W_kg": 0.01
    },
    {
      "grade": "B23R075",
      "condition": "dc_bias",
      "working_B_T": 1.78,
      "dc_bias_A_m": 300,
      "harmonics": null,
      "Ps_W_kg": 1.0768,
      "rendered_marker_Ps_W_kg": 1.0796,
      "vector_x_pt": 494.32000732421875,
      "vector_y_pt": 293.4530029296875,
      "axis_tick_offset_pt": -0.058685302734375,
      "figure_resolution_W_kg": 0.01
    },
    {
      "grade": "B23R080",
      "condition": "dc_bias",
      "working_B_T": 1.78,
      "dc_bias_A_m": 0,
      "harmonics": null,
      "Ps_W_kg": 0.9063,
      "rendered_marker_Ps_W_kg": 0.9085,
      "vector_x_pt": 312.364013671875,
      "vector_y_pt": 321.9234313964844,
      "axis_tick_offset_pt": 0.0,
      "figure_resolution_W_kg": 0.01
    },
    {
      "grade": "B23R080",
      "condition": "dc_bias",
      "working_B_T": 1.78,
      "dc_bias_A_m": 50,
      "harmonics": null,
      "Ps_W_kg": 1.0291,
      "rendered_marker_Ps_W_kg": 1.0343,
      "vector_x_pt": 342.40802001953125,
      "vector_y_pt": 301.4074401855469,
      "axis_tick_offset_pt": 3.0517578125e-05,
      "figure_resolution_W_kg": 0.01
    },
    {
      "grade": "B23R080",
      "condition": "dc_bias",
      "working_B_T": 1.78,
      "dc_bias_A_m": 100,
      "harmonics": null,
      "Ps_W_kg": 1.0833,
      "rendered_marker_Ps_W_kg": 1.0808,
      "vector_x_pt": 373.2020263671875,
      "vector_y_pt": 292.3634338378906,
      "axis_tick_offset_pt": -0.0003662109375,
      "figure_resolution_W_kg": 0.01
    },
    {
      "grade": "B23R080",
      "condition": "dc_bias",
      "working_B_T": 1.78,
      "dc_bias_A_m": 200,
      "harmonics": null,
      "Ps_W_kg": 1.1187,
      "rendered_marker_Ps_W_kg": 1.1176,
      "vector_x_pt": 434.08502197265625,
      "vector_y_pt": 286.3324279785156,
      "axis_tick_offset_pt": 0.000335693359375,
      "figure_resolution_W_kg": 0.01
    },
    {
      "grade": "B23R080",
      "condition": "dc_bias",
      "working_B_T": 1.78,
      "dc_bias_A_m": 300,
      "harmonics": null,
      "Ps_W_kg": 1.1313,
      "rendered_marker_Ps_W_kg": 1.1325,
      "vector_x_pt": 494.32000732421875,
      "vector_y_pt": 284.158447265625,
      "axis_tick_offset_pt": -0.058685302734375,
      "figure_resolution_W_kg": 0.01
    },
    {
      "grade": "B27R085",
      "condition": "dc_bias",
      "working_B_T": 1.78,
      "dc_bias_A_m": 0,
      "harmonics": null,
      "Ps_W_kg": 0.9824,
      "rendered_marker_Ps_W_kg": 0.9818,
      "vector_x_pt": 312.364013671875,
      "vector_y_pt": 309.2173156738281,
      "axis_tick_offset_pt": 0.0,
      "figure_resolution_W_kg": 0.01
    },
    {
      "grade": "B27R085",
      "condition": "dc_bias",
      "working_B_T": 1.78,
      "dc_bias_A_m": 50,
      "harmonics": null,
      "Ps_W_kg": 1.0833,
      "rendered_marker_Ps_W_kg": 1.0815,
      "vector_x_pt": 342.78302001953125,
      "vector_y_pt": 292.3633117675781,
      "axis_tick_offset_pt": 0.375030517578125,
      "figure_resolution_W_kg": 0.01
    },
    {
      "grade": "B27R085",
      "condition": "dc_bias",
      "working_B_T": 1.78,
      "dc_bias_A_m": 100,
      "harmonics": null,
      "Ps_W_kg": 1.1313,
      "rendered_marker_Ps_W_kg": 1.1312,
      "vector_x_pt": 373.2020263671875,
      "vector_y_pt": 284.1583251953125,
      "axis_tick_offset_pt": -0.0003662109375,
      "figure_resolution_W_kg": 0.01
    },
    {
      "grade": "B27R085",
      "condition": "dc_bias",
      "working_B_T": 1.78,
      "dc_bias_A_m": 200,
      "harmonics": null,
      "Ps_W_kg": 1.1877,
      "rendered_marker_Ps_W_kg": 1.1879,
      "vector_x_pt": 434.08502197265625,
      "vector_y_pt": 274.4083251953125,
      "axis_tick_offset_pt": 0.000335693359375,
      "figure_resolution_W_kg": 0.01
    },
    {
      "grade": "B27R085",
      "condition": "dc_bias",
      "working_B_T": 1.78,
      "dc_bias_A_m": 300,
      "harmonics": null,
      "Ps_W_kg": 1.2051,
      "rendered_marker_Ps_W_kg": 1.2069,
      "vector_x_pt": 494.32000732421875,
      "vector_y_pt": 271.3863220214844,
      "axis_tick_offset_pt": -0.058685302734375,
      "figure_resolution_W_kg": 0.01
    },
    {
      "grade": "B23R075",
      "condition": "harmonics",
      "working_B_T": 1.7,
      "dc_bias_A_m": null,
      "harmonics": "SIN",
      "Ps_W_kg": 0.733,
      "rendered_marker_Ps_W_kg": 0.7345,
      "vector_x_pt": 79.8595962524414,
      "vector_y_pt": 618.8970336914062,
      "axis_tick_offset_pt": 0.3925933837890625,
      "figure_resolution_W_kg": 0.01
    },
    {
      "grade": "B23R075",
      "condition": "harmonics",
      "working_B_T": 1.7,
      "dc_bias_A_m": null,
      "harmonics": "SIN+F5",
      "Ps_W_kg": 0.7604,
      "rendered_marker_Ps_W_kg": 0.7622,
      "vector_x_pt": 121.74159240722656,
      "vector_y_pt": 608.7660522460938,
      "axis_tick_offset_pt": 9.1552734375e-05,
      "figure_resolution_W_kg": 0.01
    },
    {
      "grade": "B23R075",
      "condition": "harmonics",
      "working_B_T": 1.7,
      "dc_bias_A_m": null,
      "harmonics": "SIN+F5+F7",
      "Ps_W_kg": 0.7781,
      "rendered_marker_Ps_W_kg": 0.7785,
      "vector_x_pt": 164.64358520507812,
      "vector_y_pt": 602.1210327148438,
      "axis_tick_offset_pt": 1.08868408203125,
      "figure_resolution_W_kg": 0.01
    },
    {
      "grade": "B23R075",
      "condition": "harmonics",
      "working_B_T": 1.7,
      "dc_bias_A_m": null,
      "harmonics": "SIN+F5+F7+F11",
      "Ps_W_kg": 0.7803,
      "rendered_marker_Ps_W_kg": 0.7809,
      "vector_x_pt": 205.05459594726562,
      "vector_y_pt": 601.3030395507812,
      "axis_tick_offset_pt": -1.41729736328125,
      "figure_resolution_W_kg": 0.01
    },
    {
      "grade": "B23R075",
      "condition": "harmonics",
      "working_B_T": 1.7,
      "dc_bias_A_m": null,
      "harmonics": "SIN+F5+F7+F11+F13",
      "Ps_W_kg": 0.7825,
      "rendered_marker_Ps_W_kg": 0.7842,
      "vector_x_pt": 248.9075927734375,
      "vector_y_pt": 600.4800415039062,
      "axis_tick_offset_pt": -0.0004119873046875,
      "figure_resolution_W_kg": 0.01
    },
    {
      "grade": "B23R080",
      "condition": "harmonics",
      "working_B_T": 1.7,
      "dc_bias_A_m": null,
      "harmonics": "SIN",
      "Ps_W_kg": 0.7689,
      "rendered_marker_Ps_W_kg": 0.7696,
      "vector_x_pt": 79.46700286865234,
      "vector_y_pt": 605.5865478515625,
      "axis_tick_offset_pt": 0.0,
      "figure_resolution_W_kg": 0.01
    },
    {
      "grade": "B23R080",
      "condition": "harmonics",
      "working_B_T": 1.7,
      "dc_bias_A_m": null,
      "harmonics": "SIN+F5",
      "Ps_W_kg": 0.8042,
      "rendered_marker_Ps_W_kg": 0.8064,
      "vector_x_pt": 121.74099731445312,
      "vector_y_pt": 592.3985595703125,
      "axis_tick_offset_pt": -0.0005035400390625,
      "figure_resolution_W_kg": 0.01
    },
    {
      "grade": "B23R080",
      "condition": "harmonics",
      "working_B_T": 1.7,
      "dc_bias_A_m": null,
      "harmonics": "SIN+F5+F7",
      "Ps_W_kg": 0.8247,
      "rendered_marker_Ps_W_kg": 0.8254,
      "vector_x_pt": 164.10699462890625,
      "vector_y_pt": 584.83251953125,
      "axis_tick_offset_pt": 0.552093505859375,
      "figure_resolution_W_kg": 0.01
    },
    {
      "grade": "B23R080",
      "condition": "harmonics",
      "working_B_T": 1.7,
      "dc_bias_A_m": null,
      "harmonics": "SIN+F5+F7+F11",
      "Ps_W_kg": 0.8278,
      "rendered_marker_Ps_W_kg": 0.8297,
      "vector_x_pt": 206.4720001220703,
      "vector_y_pt": 583.6995239257812,
      "axis_tick_offset_pt": 0.0001068115234375,
      "figure_resolution_W_kg": 0.01
    },
    {
      "grade": "B23R080",
      "condition": "harmonics",
      "working_B_T": 1.7,
      "dc_bias_A_m": null,
      "harmonics": "SIN+F5+F7+F11+F13",
      "Ps_W_kg": 0.8295,
      "rendered_marker_Ps_W_kg": 0.8302,
      "vector_x_pt": 248.90798950195312,
      "vector_y_pt": 583.0675659179688,
      "axis_tick_offset_pt": -1.52587890625e-05,
      "figure_resolution_W_kg": 0.01
    },
    {
      "grade": "B27R085",
      "condition": "harmonics",
      "working_B_T": 1.7,
      "dc_bias_A_m": null,
      "harmonics": "SIN",
      "Ps_W_kg": 0.847,
      "rendered_marker_Ps_W_kg": 0.8475,
      "vector_x_pt": 79.46700286865234,
      "vector_y_pt": 576.6558227539062,
      "axis_tick_offset_pt": 0.0,
      "figure_resolution_W_kg": 0.01
    },
    {
      "grade": "B27R085",
      "condition": "harmonics",
      "working_B_T": 1.7,
      "dc_bias_A_m": null,
      "harmonics": "SIN+F5",
      "Ps_W_kg": 0.8748,
      "rendered_marker_Ps_W_kg": 0.8753,
      "vector_x_pt": 121.74099731445312,
      "vector_y_pt": 566.4797973632812,
      "axis_tick_offset_pt": -0.0005035400390625,
      "figure_resolution_W_kg": 0.01
    },
    {
      "grade": "B27R085",
      "condition": "harmonics",
      "working_B_T": 1.7,
      "dc_bias_A_m": null,
      "harmonics": "SIN+F5+F7",
      "Ps_W_kg": 0.8923,
      "rendered_marker_Ps_W_kg": 0.8926,
      "vector_x_pt": 164.93701171875,
      "vector_y_pt": 560.1268310546875,
      "axis_tick_offset_pt": 1.382110595703125,
      "figure_resolution_W_kg": 0.01
    },
    {
      "grade": "B27R085",
      "condition": "harmonics",
      "working_B_T": 1.7,
      "dc_bias_A_m": null,
      "harmonics": "SIN+F5+F7+F11",
      "Ps_W_kg": 0.8963,
      "rendered_marker_Ps_W_kg": 0.8987,
      "vector_x_pt": 206.94500732421875,
      "vector_y_pt": 558.6348266601562,
      "axis_tick_offset_pt": 0.473114013671875,
      "figure_resolution_W_kg": 0.01
    },
    {
      "grade": "B27R085",
      "condition": "harmonics",
      "working_B_T": 1.7,
      "dc_bias_A_m": null,
      "harmonics": "SIN+F5+F7+F11+F13",
      "Ps_W_kg": 0.8999,
      "rendered_marker_Ps_W_kg": 0.9006,
      "vector_x_pt": 247.94500732421875,
      "vector_y_pt": 557.3328247070312,
      "axis_tick_offset_pt": -0.9629974365234375,
      "figure_resolution_W_kg": 0.01
    },
    {
      "grade": "B23R075",
      "condition": "harmonics",
      "working_B_T": 1.78,
      "dc_bias_A_m": null,
      "harmonics": "SIN",
      "Ps_W_kg": 0.8496,
      "rendered_marker_Ps_W_kg": 0.8514,
      "vector_x_pt": 324.3493957519531,
      "vector_y_pt": 617.8931274414062,
      "axis_tick_offset_pt": 0.0,
      "figure_resolution_W_kg": 0.01
    },
    {
      "grade": "B23R075",
      "condition": "harmonics",
      "working_B_T": 1.78,
      "dc_bias_A_m": null,
      "harmonics": "SIN+F5",
      "Ps_W_kg": 0.8954,
      "rendered_marker_Ps_W_kg": 0.8977,
      "vector_x_pt": 366.3493957519531,
      "vector_y_pt": 605.5861206054688,
      "axis_tick_offset_pt": 0.0,
      "figure_resolution_W_kg": 0.01
    },
    {
      "grade": "B23R075",
      "condition": "harmonics",
      "working_B_T": 1.78,
      "dc_bias_A_m": null,
      "harmonics": "SIN+F5+F7",
      "Ps_W_kg": 0.9257,
      "rendered_marker_Ps_W_kg": 0.9271,
      "vector_x_pt": 407.743408203125,
      "vector_y_pt": 597.1871337890625,
      "axis_tick_offset_pt": 0.000518798828125,
      "figure_resolution_W_kg": 0.01
    },
    {
      "grade": "B23R075",
      "condition": "harmonics",
      "working_B_T": 1.78,
      "dc_bias_A_m": null,
      "harmonics": "SIN+F5+F7+F11",
      "Ps_W_kg": 0.9291,
      "rendered_marker_Ps_W_kg": 0.9316,
      "vector_x_pt": 449.2904052734375,
      "vector_y_pt": 596.2291259765625,
      "axis_tick_offset_pt": 0.353118896484375,
      "figure_resolution_W_kg": 0.01
    },
    {
      "grade": "B23R075",
      "condition": "harmonics",
      "working_B_T": 1.78,
      "dc_bias_A_m": null,
      "harmonics": "SIN+F5+F7+F11+F13",
      "Ps_W_kg": 0.9341,
      "rendered_marker_Ps_W_kg": 0.9353,
      "vector_x_pt": 490.4674072265625,
      "vector_y_pt": 594.8321533203125,
      "axis_tick_offset_pt": 0.000396728515625,
      "figure_resolution_W_kg": 0.01
    },
    {
      "grade": "B23R080",
      "condition": "harmonics",
      "working_B_T": 1.78,
      "dc_bias_A_m": null,
      "harmonics": "SIN",
      "Ps_W_kg": 0.9,
      "rendered_marker_Ps_W_kg": 0.9028,
      "vector_x_pt": 324.3493957519531,
      "vector_y_pt": 604.3619384765625,
      "axis_tick_offset_pt": 0.0,
      "figure_resolution_W_kg": 0.01
    },
    {
      "grade": "B23R080",
      "condition": "harmonics",
      "working_B_T": 1.78,
      "dc_bias_A_m": null,
      "harmonics": "SIN+F5",
      "Ps_W_kg": 0.962,
      "rendered_marker_Ps_W_kg": 0.9622,
      "vector_x_pt": 366.3493957519531,
      "vector_y_pt": 587.1859130859375,
      "axis_tick_offset_pt": 0.0,
      "figure_resolution_W_kg": 0.01
    },
    {
      "grade": "B23R080",
      "condition": "harmonics",
      "working_B_T": 1.78,
      "dc_bias_A_m": null,
      "harmonics": "SIN+F5+F7",
      "Ps_W_kg": 0.9936,
      "rendered_marker_Ps_W_kg": 0.9951,
      "vector_x_pt": 407.785400390625,
      "vector_y_pt": 578.7159423828125,
      "axis_tick_offset_pt": 0.042510986328125,
      "figure_resolution_W_kg": 0.01
    },
    {
      "grade": "B23R080",
      "condition": "harmonics",
      "working_B_T": 1.78,
      "dc_bias_A_m": null,
      "harmonics": "SIN+F5+F7+F11",
      "Ps_W_kg": 1.0032,
      "rendered_marker_Ps_W_kg": 1.0018,
      "vector_x_pt": 449.702392578125,
      "vector_y_pt": 576.126953125,
      "axis_tick_offset_pt": 0.765106201171875,
      "figure_resolution_W_kg": 0.01
    },
    {
      "grade": "B23R080",
      "condition": "harmonics",
      "working_B_T": 1.78,
      "dc_bias_A_m": null,
      "harmonics": "SIN+F5+F7+F11+F13",
      "Ps_W_kg": 1.0057,
      "rendered_marker_Ps_W_kg": 1.0069,
      "vector_x_pt": 490.4674072265625,
      "vector_y_pt": 575.4219360351562,
      "axis_tick_offset_pt": 0.000396728515625,
      "figure_resolution_W_kg": 0.01
    },
    {
      "grade": "B27R085",
      "condition": "harmonics",
      "working_B_T": 1.78,
      "dc_bias_A_m": null,
      "harmonics": "SIN",
      "Ps_W_kg": 0.976,
      "rendered_marker_Ps_W_kg": 0.9778,
      "vector_x_pt": 324.3493957519531,
      "vector_y_pt": 583.42138671875,
      "axis_tick_offset_pt": 0.0,
      "figure_resolution_W_kg": 0.01
    },
    {
      "grade": "B27R085",
      "condition": "harmonics",
      "working_B_T": 1.78,
      "dc_bias_A_m": null,
      "harmonics": "SIN+F5",
      "Ps_W_kg": 1.0309,
      "rendered_marker_Ps_W_kg": 1.0317,
      "vector_x_pt": 366.3493957519531,
      "vector_y_pt": 568.3613891601562,
      "axis_tick_offset_pt": 0.0,
      "figure_resolution_W_kg": 0.01
    },
    {
      "grade": "B27R085",
      "condition": "harmonics",
      "working_B_T": 1.78,
      "dc_bias_A_m": null,
      "harmonics": "SIN+F5+F7",
      "Ps_W_kg": 1.0621,
      "rendered_marker_Ps_W_kg": 1.0623,
      "vector_x_pt": 407.743408203125,
      "vector_y_pt": 559.619384765625,
      "axis_tick_offset_pt": 0.000518798828125,
      "figure_resolution_W_kg": 0.01
    },
    {
      "grade": "B27R085",
      "condition": "harmonics",
      "working_B_T": 1.78,
      "dc_bias_A_m": null,
      "harmonics": "SIN+F5+F7+F11",
      "Ps_W_kg": 1.0704,
      "rendered_marker_Ps_W_kg": 1.0711,
      "vector_x_pt": 449.1494140625,
      "vector_y_pt": 557.3034057617188,
      "axis_tick_offset_pt": 0.212127685546875,
      "figure_resolution_W_kg": 0.01
    },
    {
      "grade": "B27R085",
      "condition": "harmonics",
      "working_B_T": 1.78,
      "dc_bias_A_m": null,
      "harmonics": "SIN+F5+F7+F11+F13",
      "Ps_W_kg": 1.075,
      "rendered_marker_Ps_W_kg": 1.0767,
      "vector_x_pt": 490.4674072265625,
      "vector_y_pt": 556.0093994140625,
      "axis_tick_offset_pt": 0.000396728515625,
      "figure_resolution_W_kg": 0.01
    }
  ],
  "axes": [
    {
      "condition": "dc_bias",
      "working_B_T": 1.7,
      "x_ticks_points": [
        76.87870025634766,
        105.77079772949219,
        134.66329956054688,
        163.55540466308594,
        192.44749450683594,
        221.339599609375,
        250.23170471191406
      ],
      "x_labels": [
        0,
        50,
        100,
        150,
        200,
        250,
        300
      ],
      "y_ticks_points": [
        286.15875244140625,
        314.6919250488281,
        343.511
      ],
      "y_labels_W_kg": [
        1.0,
        0.8,
        0.6
      ]
    },
    {
      "condition": "dc_bias",
      "working_B_T": 1.78,
      "x_ticks_points": [
        312.364013671875,
        342.4079895019531,
        373.202392578125,
        403.2908020019531,
        434.0846862792969,
        464.231689453125,
        494.3786926269531
      ],
      "x_labels": [
        0,
        50,
        100,
        150,
        200,
        250,
        300
      ],
      "y_ticks_points": [
        272.27593994140625,
        289.5699462890625,
        306.2759094238281,
        322.9820251464844,
        340.217
      ],
      "y_labels_W_kg": [
        1.2,
        1.1,
        1.0,
        0.9,
        0.8
      ]
    },
    {
      "condition": "harmonics",
      "working_B_T": 1.7,
      "x_ticks_points": [
        79.46700286865234,
        121.74150085449219,
        163.55490112304688,
        206.47189331054688,
        248.9080047607422
      ],
      "x_labels": [
        "SIN",
        "SIN+F5",
        "SIN+F5+F7",
        "SIN+F5+F7+F11",
        "SIN+F5+F7+F11+F13"
      ],
      "y_ticks_points": [
        557.3033447265625,
        575.5386352539062,
        593.94189453125,
        612.6558227539062,
        631.009
      ],
      "y_labels_W_kg": [
        0.9,
        0.85,
        0.8,
        0.75,
        0.7
      ]
    },
    {
      "condition": "harmonics",
      "working_B_T": 1.78,
      "x_ticks_points": [
        324.3493957519531,
        366.3493957519531,
        407.7428894042969,
        448.9372863769531,
        490.4670104980469
      ],
      "x_labels": [
        "SIN",
        "SIN+F5",
        "SIN+F5+F7",
        "SIN+F5+F7+F11",
        "SIN+F5+F7+F11+F13"
      ],
      "y_ticks_points": [
        563.0093383789062,
        577.0093383789062,
        590.3843383789062,
        604.3619384765625,
        617.7740478515625,
        631.009
      ],
      "y_labels_W_kg": [
        1.05,
        1.0,
        0.95,
        0.9,
        0.85,
        0.8
      ]
    }
  ],
  "B23R075_endpoint_comparisons": [
    {
      "condition": "dc_bias",
      "working_B_T": 1.7,
      "start_W_kg": 0.7175,
      "end_W_kg": 0.9988,
      "relative_change_pct": 39.20557491289198
    },
    {
      "condition": "dc_bias",
      "working_B_T": 1.78,
      "start_W_kg": 0.8379,
      "end_W_kg": 1.0768,
      "relative_change_pct": 28.511755579424758
    },
    {
      "condition": "harmonics",
      "working_B_T": 1.7,
      "start_W_kg": 0.733,
      "end_W_kg": 0.7825,
      "relative_change_pct": 6.753069577080484
    },
    {
      "condition": "harmonics",
      "working_B_T": 1.78,
      "start_W_kg": 0.8496,
      "end_W_kg": 0.9341,
      "relative_change_pct": 9.945856873822967
    }
  ],
  "max_vector_minus_rendered_marker_W_kg": 0.007000000000000006
}

File: go_steel_data/output/four_sample_loss_reference_v1.json
{
  "version": "four_sample_loss_reference_v1",
  "scope": "Read-only existing catalog values and saved program estimates; no sample-specific loss measurements or Maxwell assignment",
  "records": [
    {
      "grade": "B23R075",
      "reference_kind": "manufacturer_typical",
      "specimen_measurement": false,
      "reference_direction": "not_stated_in_selected_table",
      "document": "baosteel_evi",
      "points": [
        {
          "B_T": 1.5,
          "f_Hz": 50.0,
          "P_W_kg": 0.56,
          "source_label": "Baosteel EVI table P15/50 typical"
        },
        {
          "B_T": 1.7,
          "f_Hz": 50.0,
          "P_W_kg": 0.74,
          "source_label": "Baosteel EVI table P17/50 typical"
        }
      ],
      "alternate_catalog_points": [],
      "nominal_thickness_mm": 0.23,
      "assumed_density_kg_m3": 7650.0,
      "assumed_conductivity_S_m": 2000000.0,
      "original_amat_coefficients": {
        "Kh": 0.0,
        "Kc": 0.0,
        "Ke": 0.0
      },
      "saved_estimate": {
        "Kc_classical_mass": 2.274954565654148e-05,
        "Kc_classical_volumetric": 0.17403402427254233,
        "Kh_fit_mass": 0.003833360483851079,
        "Ke_fit_mass": 1.691456460319803e-05,
        "Kh_fit_volumetric": 29.325207701460755,
        "Ke_fit_volumetric": 0.12939641921446493,
        "fit_rmse_w_kg": 0.009372904970750499,
        "fit_max_abs_error_w_kg": 0.010205580731534103,
        "method": "non-negative Bertotti fit with Kc from classical lamination; Y fixed to 2",
        "warning": "Only one frequency is available; Kh/Ke split is weak.",
        "status": "existing_program_estimate",
        "not_independent_validation": true
      },
      "source_note": "Primary points and saved fit remain from the original CSV."
    },
    {
      "grade": "B27R090",
      "reference_kind": "manufacturer_typical",
      "specimen_measurement": false,
      "reference_direction": "not_stated_in_selected_table",
      "document": "baosteel_go_manual",
      "points": [
        {
          "B_T": 1.5,
          "f_Hz": 50.0,
          "P_W_kg": 0.63,
          "source_label": "Baosteel GO manual table P15/50 typical"
        },
        {
          "B_T": 1.7,
          "f_Hz": 50.0,
          "P_W_kg": 0.86,
          "source_label": "Baosteel GO manual table P17/50 typical"
        },
        {
          "B_T": 1.5,
          "f_Hz": 60.0,
          "P_W_kg": 0.83,
          "source_label": "Baosteel GO manual table P15/60 typical"
        },
        {
          "B_T": 1.7,
          "f_Hz": 60.0,
          "P_W_kg": 1.15,
          "source_label": "Baosteel GO manual table P17/60 typical"
        }
      ],
      "alternate_catalog_points": [
        {
          "B_T": 1.5,
          "f_Hz": 50,
          "P_W_kg": 0.64,
          "document": "baosteel_evi"
        },
        {
          "B_T": 1.7,
          "f_Hz": 50,
          "P_W_kg": 0.86,
          "document": "baosteel_evi"
        }
      ],
      "nominal_thickness_mm": 0.27,
      "assumed_density_kg_m3": 7650.0,
      "assumed_conductivity_S_m": 2000000.0,
      "original_amat_coefficients": {
        "Kh": 0.0,
        "Kc": 0.0,
        "Ke": 0.0
      },
      "saved_estimate": {
        "Kc_classical_mass": 3.135050809757796e-05,
        "Kc_classical_volumetric": 0.23983138694647138,
        "Kh_fit_mass": 0.004259380592394098,
        "Ke_fit_mass": 3.051792652272536e-05,
        "Kh_fit_volumetric": 32.58426153181485,
        "Ke_fit_volumetric": 0.23346213789884904,
        "fit_rmse_w_kg": 0.0374599943775602,
        "fit_max_abs_error_w_kg": 0.05381469216992896,
        "method": "non-negative Bertotti fit with Kc from classical lamination; Y fixed to 2",
        "warning": "",
        "status": "existing_program_estimate",
        "not_independent_validation": true
      },
      "source_note": "Primary points and saved fit remain from the original CSV. Different catalog values are listed separately, not pooled or refitted."
    },
    {
      "grade": "B27R095",
      "reference_kind": "manufacturer_typical",
      "specimen_measurement": false,
      "reference_direction": "not_stated_in_selected_table",
      "document": "baosteel_go_manual",
      "points": [
        {
          "B_T": 1.5,
          "f_Hz": 50.0,
          "P_W_kg": 0.66,
          "source_label": "Baosteel GO manual table P15/50 typical"
        },
        {
          "B_T": 1.7,
          "f_Hz": 50.0,
          "P_W_kg": 0.9,
          "source_label": "Baosteel GO manual table P17/50 typical"
        },
        {
          "B_T": 1.5,
          "f_Hz": 60.0,
          "P_W_kg": 0.87,
          "source_label": "Baosteel GO manual table P15/60 typical"
        },
        {
          "B_T": 1.7,
          "f_Hz": 60.0,
          "P_W_kg": 1.18,
          "source_label": "Baosteel GO manual table P17/60 typical"
        }
      ],
      "alternate_catalog_points": [],
      "nominal_thickness_mm": 0.27,
      "assumed_density_kg_m3": 7650.0,
      "assumed_conductivity_S_m": 2000000.0,
      "original_amat_coefficients": {
        "Kh": 0.0,
        "Kc": 0.0,
        "Ke": 0.0
      },
      "saved_estimate": {
        "Kc_classical_mass": 3.135050809757796e-05,
        "Kc_classical_volumetric": 0.23983138694647138,
        "Kh_fit_mass": 0.004538176699272043,
        "Ke_fit_mass": 2.4152651755146846e-05,
        "Kh_fit_volumetric": 34.71705174943113,
        "Ke_fit_volumetric": 0.18476778592687337,
        "fit_rmse_w_kg": 0.031133503839620633,
        "fit_max_abs_error_w_kg": 0.0425790942085178,
        "method": "non-negative Bertotti fit with Kc from classical lamination; Y fixed to 2",
        "warning": "",
        "status": "existing_program_estimate",
        "not_independent_validation": true
      },
      "source_note": "Primary points and saved fit remain from the original CSV."
    },
    {
      "grade": "B30P105",
      "reference_kind": "manufacturer_typical",
      "specimen_measurement": false,
      "reference_direction": "not_stated_in_selected_table",
      "document": "baosteel_go_manual",
      "points": [
        {
          "B_T": 1.5,
          "f_Hz": 50.0,
          "P_W_kg": 0.73,
          "source_label": "Baosteel GO manual table P15/50 typical"
        },
        {
          "B_T": 1.7,
          "f_Hz": 50.0,
          "P_W_kg": 1.0,
          "source_label": "Baosteel GO manual table P17/50 typical"
        },
        {
          "B_T": 1.5,
          "f_Hz": 60.0,
          "P_W_kg": 0.96,
          "source_label": "Baosteel GO manual table P15/60 typical"
        },
        {
          "B_T": 1.7,
          "f_Hz": 60.0,
          "P_W_kg": 1.31,
          "source_label": "Baosteel GO manual table P17/60 typical"
        }
      ],
      "alternate_catalog_points": [
        {
          "B_T": 1.5,
          "f_Hz": 50,
          "P_W_kg": 0.74,
          "document": "baosteel_evi"
        },
        {
          "B_T": 1.7,
          "f_Hz": 50,
          "P_W_kg": 0.99,
          "document": "baosteel_evi"
        }
      ],
      "nominal_thickness_mm": 0.3,
      "assumed_density_kg_m3": 7650.0,
      "assumed_conductivity_S_m": 2000000.0,
      "original_amat_coefficients": {
        "Kh": 0.0,
        "Kc": 0.0,
        "Ke": 0.0
      },
      "saved_estimate": {
        "Kc_classical_mass": 3.8704330984664136e-05,
        "Kc_classical_volumetric": 0.29608813203268064,
        "Kh_fit_mass": 0.004965604353959773,
        "Ke_fit_mass": 0.0,
        "Kh_fit_volumetric": 37.986873307792266,
        "Ke_fit_volumetric": 0.0,
        "fit_rmse_w_kg": 0.03488284009749777,
        "fit_max_abs_error_w_kg": 0.0463423516092103,
        "method": "non-negative Bertotti fit with Kc from classical lamination; Y fixed to 2",
        "warning": "Ke fitted to zero by non-negative least squares.",
        "status": "existing_program_estimate",
        "not_independent_validation": true
      },
      "source_note": "Primary points and saved fit remain from the original CSV. Different catalog values are listed separately, not pooled or refitted."
    }
  ],
  "documents": {
    "baosteel_evi": {
      "filename": "Baosteel_GO_EVI.pdf",
      "sha256": "417137f35fa30a105924c731cfa4886db65797de091e891f709df26b1498b05f",
      "pdf_page": 5,
      "printed_page": "04",
      "table": "Typical magnetic properties of major grain-oriented electrical steel grades",
      "review": "PDF table visually checked; text extraction does not recover its rows"
    },
    "baosteel_go_manual": {
      "filename": "baosteel_go.pdf",
      "sha256": "c92d52a3803a23dd81afc7b19aeb0edcb0499eba730253a5155e807cb2ddeb60",
      "pdf_page": 17,
      "printed_page": "14",
      "table": "Typical magnetic properties",
      "review": "PDF table visually checked against saved values"
    }
  },
  "source_csv": {
    "filename": "all_go_core_loss_estimates.csv",
    "sha256": "6c7cd8b899e2e2b8c5604656a543f6135191347378d49d7a971cde39c51c35c6"
  },
  "source_program": {
    "filename": "analyze_all_go_steel.py",
    "sha256": "f44eb40e0ec674211c7790cf694c16f15d5cf646c6ff16c3ba4983d99a2f6475"
  },
  "formula": "P_W_kg = Kh_mass*f_Hz*B_T^2 + Kc_mass*f_Hz^2*B_T^2 + Ke_mass*(f_Hz*B_T)^1.5",
  "mass_units": {
    "Kh": "W kg^-1 Hz^-1 T^-2",
    "Kc": "W kg^-1 Hz^-2 T^-2",
    "Ke": "W kg^-1 Hz^-1.5 T^-1.5"
  },
  "volumetric_units": {
    "Kh": "W m^-3 Hz^-1 T^-2",
    "Kc": "W m^-3 Hz^-2 T^-2",
    "Ke": "W m^-3 Hz^-1.5 T^-1.5"
  },
  "efficiency_enabled": false,
  "motor_assignment_performed": false,
  "new_fits": 0
}
